Repository: A-freedom/SteelCon-Predictive-Engine

# Graduation Project
This is an Artificial Neural Network (ANN) developed by students at the University of Basra, College of Civil Engineering. It predicts the compressive strength of Rectangular Concrete-Filled Steel Tubes (R_CFST).

## Overview

This is an Artificial Neural Network (ANN) developed by students at the University of Basra, College of Civil Engineering. It predicts the compressive strength of Rectangular Concrete-Filled Steel Tubes (R_CFST).

### Download the Project

```bash
git clone https://github.com/A-freedom/SteelCon-Predictive-Engine.git
cd SteelCon-Predictive-Engine
```

### Prerequisites

Ensure you have `git` and `docker` installed on your system.

### Prerequisites

Ensure you have `python3-full` and `git` installed on your system.
```bash

# create python virtual environment.
python3 -m venv .venv

# create enter the virtual environment.
source .venv/bin/activate

# link the web_client to be served by the web_server.
ln -s ../web_client/build/web web_server/static
```

### Prerequisites

Ensure you have `python3` and `git` installed on your system.

#### If you are going to use `pycharm`(https://www.jetbrains.com/pycharm/download/?section=windows) you could skip the 1,2 .
1. **Download and Install Python:**  
   Download Python from the [official website](https://www.python.org/downloads/windows/) and follow the installation instructions. Make sure to check the option to add Python to PATH during installation.

2. **Install `Git` :**  
   Download and install Git for Windows from the [official website](https://git-scm.com/download/win).
3. **Download the project :**  
   you could download the by ruing the script form the download section.

4. **Install `icrosoft Visual C++` :**   
   Download from the [official website](https://learn.microsoft.com/en-US/cpp/windows/latest-supported-vc-redist?view=msvc-170)

5. **Create a Virtual Environment:**
   ```bash
   # create python virtual environment.
   python -m venv .venv  
   # create enter the virtual environment.
   .venv\Scripts\activate    
   # install the requirements from the requirements.txt file .
   python -m pip install --no-cache-dir -r requirements.txt
   ```
   #### if you wish only to run the serve you could use `server_requirements.txt` file instead.
6. **If you want to run the web_server you will need to run the flowing command .** 
   ```bash
   # link the web_client to be served by the web_server.
   copy web_client\build\web web_server\static -r
   ```

File: DATA/non_normalised/3208_R_CFST_NM_part_1.csv
b (mm),h (mm),t (mm),L (mm),fy (MPa),fc (MPa),N Test (kN),original_index
200.1,200.1,4.35,601.0,323.0,57.9,3201.0,304
100.0,100.0,1.9,300.0,404.0,121.6,1209.0,689
120.0,80.0,5.0,200.0,341.0,38.8,900.0,550
125.0,125.0,3.2,500.0,443.0,94.0,1598.0,385
211.0,211.0,6.36,633.0,618.0,40.5,4484.0,250
98.87,98.87,4.93,1512.0,762.0,113.0,2087.0,760
150.2,150.2,2.02,1550.0,217.48,34.6,850.0,441
150.0,100.0,4.0,300.0,270.84,40.41,912.0,895
210.0,210.0,5.0,330.0,750.0,32.0,3710.0,984
150.0,100.0,4.5,1855.0,379.8,63.0,1756.1,851
306.0,306.0,3.0,300.0,300.0,38.0,2519.0,910
120.0,120.0,4.0,360.0,495.0,56.0,1739.0,72
200.3,200.3,4.35,601.0,323.0,29.6,1613.0,293
167.4,136.1,5.13,480.0,347.3,49.4,2510.0,122
100.0,100.0,1.9,900.0,404.0,121.6,1013.0,693
150.0,150.0,12.0,450.0,756.0,147.0,8687.0,876
150.0,100.0,4.0,450.0,495.0,58.4,1735.0,491
150.0,90.0,3.0,2254.0,320.0,10.0,515.0,407
100.1,100.1,4.2,301.0,333.0,27.76,700.0,312
200.0,200.0,3.0,600.0,303.5,58.5,2284.0,631
120.0,120.0,8.0,500.0,379.0,92.0,2430.0,373
251.1,251.1,3.73,750.0,324.3,40.4,2677.0,703
110.0,110.0,1.54,330.0,279.9,32.9,510.0,58
200.0,100.0,5.0,2000.0,360.0,33.4,1242.0,602
250.0,250.0,2.5,750.0,270.0,58.3,3495.0,927
200.0,200.0,2.5,2340.0,270.0,58.3,2305.0,688
150.0,150.0,4.5,600.0,438.36,31.87,1597.5,563
75.0,65.0,3.0,1770.0,400.0,52.0,269.0,825
199.0,199.0,1.8,796.0,192.4,27.7,1403.0,0
98.0,98.0,5.74,399.0,234.7,37.9,950.0,44
198.71,198.71,4.92,660.0,762.0,113.0,5604.0,808
180.0,100.0,5.8,540.0,300.0,74.7,2019.0,465
100.1,100.1,2.18,300.0,300.0,61.0,911.0,306
199.84,199.84,4.93,3512.0,762.0,113.0,5002.0,793
150.0,100.0,4.5,1855.0,379.8,84.0,2006.7,867
130.0,100.0,5.8,390.0,300.0,74.7,1566.0,67
120.0,120.0,3.84,360.0,330.1,26.4,1080.0,169
74.36,74.36,4.9,2512.0,762.0,113.0,583.0,766
251.0,251.0,3.75,750.0,324.3,40.4,2832.0,702
150.0,90.0,3.0,2250.0,320.0,33.4,738.0,616
65.0,65.0,3.0,250.0,350.0,79.0,502.0,818
63.0,63.0,3.0,2700.0,442.69,28.8,123.6,745
147.8,147.8,2.02,1050.0,217.48,25.9,650.0,435
103.5,103.5,5.01,300.0,347.3,58.6,1500.0,103
120.0,120.0,2.65,360.0,340.0,36.0,816.0,598
120.0,120.0,2.65,360.0,340.0,20.1,664.0,597
199.0,199.0,1.68,796.0,192.4,25.6,1110.0,5
319.0,319.0,6.36,957.0,618.0,41.1,7780.0,253
200.0,200.0,6.0,695.0,485.0,112.1,6060.0,903
150.0,150.0,4.31,3050.0,245.54,36.5,1300.0,454
99.9,99.9,4.9,301.0,289.0,24.64,800.0,310
149.96,149.96,4.91,2512.0,762.0,113.0,3739.0,776
120.0,120.0,3.84,2600.0,330.1,17.9,754.2,337
250.0,250.0,2.5,750.0,342.0,67.0,4080.0,923
99.7,44.1,2.9,300.0,228.0,74.4,271.0,162
140.0,140.0,5.86,420.0,321.1,9.78,1292.6,181
306.0,306.0,3.0,900.0,300.0,38.0,4253.0,916
250.4,249.0,2.5,750.0,234.3,50.1,3409.0,929
132.3,102.7,4.98,390.0,347.3,58.6,1725.0,126
150.0,150.0,12.5,450.0,446.0,147.0,6039.0,881
200.0,150.0,1.4,480.0,245.17,33.73,1172.88,547
148.0,148.0,4.38,444.0,262.0,77.0,2108.0,235
300.6,300.6,6.1,902.0,395.0,58.9,5481.0,297
100.0,80.0,2.93,600.0,293.5,34.3,680.0,593
149.5,149.5,4.31,1050.0,245.54,40.7,1405.0,436
135.0,90.0,2.65,540.0,340.1,22.0,580.0,585
360.0,240.0,2.65,1440.0,340.1,22.0,1600.0,576
240.0,120.0,2.65,720.0,340.1,22.0,1032.0,590
100.0,100.0,2.0,2502.0,240.0,33.5,396.0,413
200.0,200.0,3.0,2310.0,303.5,58.5,2258.0,638
148.88,148.88,4.93,3512.0,762.0,113.0,2303.0,791
120.0,120.0,2.65,1400.0,340.0,36.0,769.0,600
323.0,323.0,4.38,969.0,262.0,41.1,4830.0,649
149.1,149.1,4.31,1050.0,245.54,40.7,1435.0,437
101.6,101.6,3.0,1000.0,483.9,25.0,718.88,730
400.0,400.0,6.0,1400.0,414.0,10.0,4452.0,952
148.2,148.2,2.02,2550.0,217.48,25.9,600.0,449
201.0,201.0,10.3,600.0,381.68,26.58,3980.0,844
211.0,211.0,8.83,633.0,536.0,39.1,5900.0,272
101.2,101.1,4.18,300.0,550.0,65.7,1740.0,78
135.0,90.0,2.65,540.0,340.1,22.0,592.0,586
99.9,44.0,1.57,300.0,145.0,108.6,342.0,160
150.0,150.0,2.0,450.0,404.0,50.9,1300.0,969
200.3,200.3,4.35,601.0,323.0,63.7,3417.0,307
200.0,200.0,6.0,695.0,485.0,112.1,6218.0,905
200.0,200.0,3.0,2310.0,303.5,58.5,2280.0,636
120.0,80.0,5.0,2740.0,357.5,35.7,407.0,355
149.0,149.0,7.67,596.0,238.3,36.6,1845.0,41
150.0,150.0,1.87,450.0,282.0,81.0,1740.0,960
180.0,100.0,5.8,570.0,300.0,56.0,2138.0,475
175.0,175.0,6.47,525.0,835.0,40.5,4542.0,262
211.0,211.0,6.36,633.0,618.0,40.5,4484.0,657
100.0,100.0,1.9,1500.0,404.0,121.6,945.0,696
265.0,265.0,6.47,795.0,835.0,80.3,8990.0,674
150.0,150.0,12.5,450.0,446.0,157.2,5911.0,837
300.0,300.0,5.0,900.0,227.0,24.0,3621.0,53
250.0,250.0,2.5,750.0,338.0,51.2,3150.0,922
100.0,100.0,4.1,300.0,333.0,77.76,970.0,315
126.5,125.3,5.67,635.0,312.0,23.8,1202.0,383
201.0,201.0,10.0,600.0,381.68,25.81,3920.0,845
101.9,101.9,5.03,300.0,347.3,58.6,1440.0,105
100.2,100.2,2.18,300.0,300.0,25.7,609.0,300
151.0,151.0,2.02,1550.0,217.48,34.6,800.0,440
150.1,149.8,2.0,400.1,413.0,56.0,2200.0,946
160.0,160.0,5.0,330.0,750.0,30.0,2242.0,983
210.0,210.0,4.5,630.0,277.0,39.1,2713.0,677
149.8,149.8,4.27,2700.0,412.0,31.9,1356.0,332
130.0,100.0,5.8,390.0,300.0,74.7,1601.0,66
210.0,210.0,5.0,330.0,750.0,32.0,3483.0,985
200.3,200.3,4.35,601.0,323.0,29.6,2230.0,301
195.0,130.0,2.65,780.0,340.1,22.0,880.0,579
162.7,100.7,2.97,480.0,255.1,49.4,1080.0,525
110.0,110.0,5.0,330.0,750.0,28.0,1836.0,979
140.0,140.0,4.0,2101.0,366.0,10.0,716.0,400
180.0,180.0,6.6,540.0,824.0,91.1,5875.0,279
204.0,204.0,5.95,612.0,540.0,91.1,5305.0,275
120.0,120.0,2.65,360.0,340.0,36.0,812.0,599
180.0,100.0,5.8,450.0,300.0,56.0,1815.0,468
249.6,249.6,3.7,750.0,324.3,40.4,3131.0,701
100.2,100.2,2.18,300.0,300.0,25.7,411.0,292
150.0,150.0,8.0,450.0,779.0,164.1,7276.0,872
163.8,102.2,2.93,480.0,255.1,58.6,1680.0,517
200.0,100.0,5.0,2000.0,360.0,10.0,1022.0,605
120.0,80.0,5.0,200.0,341.0,40.5,920.0,551
100.0,100.0,14.2,300.0,468.6,111.3,3119.5,1000
300.5,300.5,6.1,902.0,395.0,26.5,5102.0,302
125.0,125.0,3.2,3000.0,443.0,94.0,1144.0,389
100.0,100.0,5.0,400.0,403.4,32.4,1313.0,210
100.0,100.0,7.78,398.0,238.3,38.0,1050.0,48
200.0,200.0,2.93,793.0,256.4,27.6,1764.0,17
150.0,150.0,3.0,900.0,324.4,52.6,1599.0,700
142.1,142.1,3.02,420.0,255.1,44.9,1400.0,99
120.0,120.0,8.0,500.0,364.0,80.0,2300.0,370
190.0,190.0,2.5,570.0,270.0,58.3,2140.0,928
180.0,180.0,9.45,540.0,825.0,39.1,6805.0,276
120.0,120.0,3.84,2600.0,330.1,29.3,980.0,339
100.0,100.0,10.0,300.0,458.6,89.2,2206.1,996
180.0,120.0,7.69,545.0,423.2,55.3,3150.0,729
100.0,100.0,3.0,2700.0,441.19,28.8,405.0,751
120.0,120.0,6.47,360.0,835.0,40.5,2957.0,664
100.1,100.1,2.18,300.0,300.0,53.7,851.0,303
250.0,250.0,2.5,750.0,338.0,25.5,1993.0,919
100.0,100.0,4.0,400.0,239.8,32.4,980.0,214
100.4,100.4,2.05,300.0,348.7,130.8,1575.0,886
130.0,130.0,4.0,390.0,495.0,56.0,1963.0,74
70.0,70.0,5.0,210.0,701.0,21.0,1367.0,704
124.6,124.6,4.93,2512.0,762.0,113.0,2823.0,772
124.41,124.41,4.92,3512.0,762.0,113.0,1535.0,787
200.0,200.0,3.0,600.0,303.5,46.8,2458.0,323
199.0,199.0,1.66,796.0,246.7,25.8,1065.0,11
120.0,120.0,4.0,360.0,495.0,58.4,1657.0,83
76.2,76.2,3.35,1422.4,324.05,34.03,385.22,531
74.41,74.41,4.95,3512.0,762.0,113.0,469.0,781
220.0,220.0,5.0,730.0,761.0,20.34,3609.0,816
120.0,120.0,3.84,360.0,330.1,28.2,1078.0,170
175.0,175.0,6.47,525.0,835.0,40.5,4493.0,668
167.9,137.1,5.1,480.0,347.3,58.6,2600.0,132
160.1,81.0,4.18,480.0,550.0,65.7,1880.0,485
120.0,120.0,8.0,500.0,404.0,92.0,1380.0,944
99.0,99.0,4.9,398.0,294.9,37.1,960.0,38
76.2,76.2,3.35,508.0,324.05,40.85,505.76,534
246.0,246.0,3.0,720.0,300.0,38.0,3095.0,914
120.0,120.0,4.0,360.0,495.0,58.4,1701.0,82
101.6,101.6,2.32,300.0,145.0,74.4,651.0,153
150.0,150.0,12.0,450.0,756.0,152.3,8585.0,831
305.0,305.0,8.6,1220.0,259.0,110.0,11390.0,286
265.0,265.0,6.47,795.0,835.0,41.1,7172.0,673
160.4,125.1,2.85,480.0,255.1,58.6,1855.0,129
164.6,119.7,2.01,480.0,305.1,58.6,1800.0,522
75.0,65.0,3.0,250.0,370.0,52.0,568.0,820
120.0,120.0,4.0,360.0,495.0,56.0,1718.0,73
211.0,211.0,8.83,633.0,536.0,91.1,7008.0,680
120.0,120.0,8.0,500.0,323.0,103.0,2270.0,939
240.0,120.0,2.65,720.0,340.1,22.0,968.0,591
161.1,125.0,2.81,480.0,255.1,58.6,2040.0,131
200.0,200.0,2.0,600.0,404.0,50.9,2054.0,972
148.6,148.6,2.93,3101.0,319.3,68.5,1558.0,426
149.37,149.37,4.94,1514.0,762.0,113.0,4833.0,805
130.3,102.3,5.14,390.0,347.3,49.4,1640.0,118
199.5,199.5,10.1,600.0,381.68,24.47,3900.0,846
100.4,100.4,3.79,300.0,306.7,130.8,1676.0,889
150.0,150.0,8.0,450.0,779.0,148.0,6974.0,873
160.3,126.0,2.92,480.0,255.1,49.4,1560.0,121
100.0,100.0,2.0,400.0,284.6,32.4,725.0,192
150.0,90.0,3.0,2250.0,320.0,33.4,691.0,610
215.0,215.0,4.38,645.0,262.0,80.3,3837.0,239
265.0,265.0,6.47,795.0,835.0,25.4,6546.0,264
110.0,110.0,5.0,330.0,701.0,54.5,2234.0,709
120.0,120.0,6.47,360.0,835.0,25.4,2819.0,663
152.8,76.5,4.47,635.0,383.0,26.0,1006.0,375
161.4,105.9,2.96,480.0,255.1,49.4,1420.0,506
182.0,121.0,5.7,540.0,514.53,43.2,2485.0,724
250.0,250.0,2.5,750.0,342.0,67.0,4040.0,924
148.0,148.0,4.38,444.0,262.0,40.5,1414.0,640
323.0,323.0,4.38,969.0,262.0,25.4,3367.0,240
98.99,98.99,4.95,3512.0,762.0,113.0,810.0,784
140.0,140.0,3.84,420.0,330.1,8.52,940.8,171
140.9,140.9,2.02,420.0,305.1,44.9,1280.0,102
200.5,200.5,6.3,600.0,437.88,24.47,2830.0,843
140.0,140.0,5.0,420.0,701.0,54.5,2840.0,711

File: DATA/non_normalised/3208_R_CFST_NM_part_2.csv
b (mm),h (mm),t (mm),L (mm),fy (MPa),fc (MPa),N Test (kN),original_index
101.6,101.6,3.18,914.4,330.96,23.44,488.41,350
130.0,130.0,4.0,390.0,495.0,58.4,2018.0,85
73.93,73.93,4.89,1512.0,762.0,113.0,1732.0,757
120.0,120.0,3.84,2600.0,330.1,17.9,833.0,338
161.9,119.0,2.0,480.0,305.1,58.6,1740.0,128
150.0,150.0,5.0,450.0,701.0,21.0,2828.0,707
100.0,100.0,5.0,400.0,403.4,32.4,1313.0,206
180.0,180.0,6.6,540.0,824.0,39.1,5028.0,685
200.0,200.0,6.0,695.0,485.0,80.5,4973.0,902
150.0,150.0,4.5,2700.0,438.36,31.87,1356.26,566
200.0,100.0,5.0,2000.0,360.0,10.0,1062.0,604
250.0,250.0,2.5,750.0,338.0,50.8,3190.0,921
150.0,150.0,4.5,3600.0,438.36,31.87,1143.46,567
100.0,100.0,4.0,400.0,239.8,32.4,1000.0,218
140.0,140.0,5.0,2100.0,362.0,33.4,1248.0,608
120.0,120.0,5.86,360.0,321.1,16.1,1176.0,175
162.0,106.9,4.81,480.0,347.3,58.6,2320.0,520
140.0,140.0,5.0,2100.0,362.0,33.4,1248.0,401
100.0,100.0,2.0,2501.0,240.0,33.5,360.0,412
100.0,100.0,6.8,300.0,599.5,89.2,2209.4,992
200.0,200.0,3.0,2310.0,303.5,58.5,1986.0,634
180.0,90.0,4.0,540.0,495.0,58.4,1773.0,493
250.0,250.0,1.87,750.0,282.0,60.0,3400.0,964
156.7,102.4,4.8,480.0,347.3,49.4,1915.0,509
204.0,203.3,10.01,3050.0,290.0,31.1,2869.0,353
200.0,150.0,2.1,800.0,245.17,22.56,844.35,544
114.86,114.86,4.39,406.4,254.07,32.13,896.76,529
101.6,101.6,2.13,914.0,336.0,23.8,524.0,343
175.0,175.0,6.47,525.0,835.0,40.5,4493.0,261
120.0,100.0,5.7,360.0,514.53,55.3,2100.0,723
100.0,100.0,1.87,300.0,282.0,81.0,860.0,957
103.6,103.6,4.9,300.0,347.3,49.4,1340.0,93
264.0,264.0,6.47,792.0,835.0,41.1,7117.0,672
99.4,99.4,4.92,3512.0,762.0,113.0,851.0,785
120.0,120.0,6.47,360.0,835.0,40.5,2957.0,257
60.0,60.0,4.0,2700.0,528.55,28.8,127.7,743
195.0,130.0,2.65,780.0,340.1,22.0,980.0,577
125.7,102.7,5.15,390.0,347.3,58.6,1840.0,124
148.8,148.8,2.02,3585.0,217.48,40.6,860.0,457
100.7,100.7,7.63,300.0,371.6,130.8,2051.0,892
200.2,98.9,4.18,600.0,550.0,56.6,2380.0,488
153.0,153.0,3.31,456.0,148.0,36.1,915.0,155
150.0,150.0,8.0,450.0,779.0,152.3,6536.0,869
60.0,60.0,2.0,180.0,404.0,50.9,318.0,965
149.8,149.8,4.31,1550.0,245.54,39.0,1350.0,443
99.51,99.51,4.92,3512.0,762.0,113.0,761.0,786
100.0,100.0,4.0,400.0,239.8,32.4,921.2,220
100.0,100.0,4.0,400.0,239.8,32.4,970.0,219
100.0,100.0,2.0,2507.0,240.0,10.0,243.0,418
318.0,318.0,6.36,954.0,618.0,41.1,7473.0,661
200.0,200.0,3.0,2311.0,303.5,46.8,2045.0,420
150.1,150.1,2.02,1050.0,217.48,25.9,800.0,434
150.0,90.0,3.0,2250.0,320.0,10.0,491.0,613
195.0,130.0,2.65,2340.0,340.1,22.0,815.0,582
150.0,150.0,4.93,595.0,294.9,36.9,1645.0,33
150.0,150.0,4.9,2201.0,316.6,68.5,2381.0,428
150.0,150.0,4.5,4500.0,438.36,31.87,909.08,568
190.0,190.0,2.5,570.0,342.0,67.0,2480.0,925
101.5,100.6,4.18,300.0,550.0,56.6,1535.0,77
127.3,127.3,3.15,635.0,356.0,30.5,917.0,380
160.2,81.4,4.18,480.0,550.0,56.6,1710.0,483
200.0,200.0,6.0,695.0,485.0,38.0,3452.0,900
199.2,102.1,4.18,600.0,550.0,65.7,2900.0,489
215.0,215.0,4.38,645.0,262.0,41.1,2393.0,645
99.29,99.29,4.89,1512.0,762.0,113.0,2374.0,762
120.0,120.0,5.0,500.0,439.0,96.0,2240.0,363
151.4,101.3,5.72,635.0,324.0,23.8,1335.0,378
109.8,109.8,1.53,330.0,279.9,32.9,522.0,59
99.6,44.7,2.9,300.0,228.0,36.1,237.0,161
180.0,100.0,5.8,570.0,300.0,56.0,2035.0,474
150.7,150.7,2.02,3586.0,217.48,40.6,850.0,456
148.0,148.0,1.57,598.0,246.7,25.8,660.0,15
250.0,250.0,2.0,750.0,404.0,50.9,2965.0,974
200.0,200.0,3.0,601.0,303.5,46.8,2594.0,324
211.0,211.0,5.48,633.0,294.0,91.1,4773.0,676
150.0,100.0,4.5,1855.0,379.8,70.0,1885.6,859
150.0,100.0,4.5,1855.0,379.8,63.0,1702.8,852
200.0,200.0,1.87,600.0,282.0,81.0,2920.0,962
211.0,211.0,6.36,633.0,618.0,40.5,4428.0,249
140.0,80.0,2.86,420.0,228.0,47.44,740.0,394
100.0,100.0,2.0,2500.0,240.0,33.4,360.0,619
158.2,105.7,2.93,480.0,255.1,49.4,1440.0,507
150.0,100.0,4.5,1855.0,379.8,29.0,1281.3,848
199.62,199.62,4.95,2512.0,762.0,113.0,6141.0,778
323.0,323.0,4.38,969.0,262.0,25.4,3367.0,647
200.0,200.0,2.93,792.0,256.4,25.9,1560.0,21
150.0,150.0,4.96,595.0,294.9,36.9,1650.0,35
99.8,44.2,2.9,300.0,228.0,108.6,344.0,163
120.0,120.0,3.0,2700.0,400.77,28.8,770.39,753
142.3,142.3,2.01,420.0,305.1,58.6,1855.0,109
130.3,102.3,5.14,390.0,347.3,49.4,1600.0,117
150.0,150.0,2.0,450.0,404.0,81.0,2060.0,977
100.0,100.0,1.9,300.0,404.0,121.6,1190.0,691
101.1,101.1,2.18,300.0,300.0,61.0,783.0,298
140.0,140.0,4.0,420.0,495.0,77.6,2752.0,88
60.0,60.0,1.87,180.0,282.0,81.0,382.0,955
100.4,100.4,3.79,300.0,306.7,59.0,1138.0,887
180.0,180.0,5.0,570.0,701.0,54.5,3856.0,715
200.0,200.0,6.39,600.0,310.0,119.0,4965.0,282
199.0,199.0,3.99,796.0,279.0,36.2,2100.0,23
120.0,120.0,2.65,360.0,340.0,21.9,778.0,144
120.0,120.0,5.0,500.0,438.0,46.0,1690.0,361
186.0,186.0,3.0,540.0,300.0,32.0,1555.0,913
180.0,100.0,5.8,540.0,300.0,92.0,2291.0,467
150.0,100.0,4.5,1855.0,379.8,70.0,1891.6,860
120.0,80.0,5.0,2760.0,386.3,44.0,600.0,354
180.4,119.8,4.18,540.0,550.0,65.7,2970.0,481
100.0,100.0,3.0,400.0,288.2,32.4,931.0,197
246.0,246.0,3.0,300.0,300.0,38.0,2200.0,909
149.8,149.8,4.27,600.0,412.0,31.9,1598.0,329
210.0,210.0,5.48,630.0,294.0,39.1,3184.0,268
120.0,120.0,8.0,500.0,323.0,39.0,1550.0,364
121.0,103.0,7.69,363.0,423.2,43.2,2545.0,726
127.2,126.8,7.47,635.0,347.0,23.8,2069.0,384
200.0,200.0,3.0,600.0,303.5,58.5,2550.0,632
125.0,125.0,3.2,1000.0,443.0,94.0,1586.0,386
180.0,180.0,6.3,4000.0,413.0,92.4,4008.0,357
199.0,199.0,1.5,798.0,192.4,27.7,1362.0,2
73.95,73.95,4.97,3512.0,762.0,113.0,286.0,782
149.1,149.1,3.69,448.0,283.6,31.7,1409.0,139
150.0,90.0,3.0,2250.0,320.0,10.0,503.0,612
150.0,150.0,0.7,480.0,245.17,33.73,747.27,545
175.7,134.9,2.91,993.0,319.3,68.5,2401.0,430
125.0,125.0,3.0,300.0,296.06,94.31,1441.2,898
120.0,120.0,8.0,500.0,323.0,103.0,2270.0,367
260.0,260.0,7.1,1000.0,426.0,92.4,7488.0,358
140.0,140.0,4.0,2100.0,366.0,33.4,1011.0,606
99.8,99.8,4.8,302.0,289.0,25.52,780.0,319
190.0,100.0,4.0,570.0,495.0,58.4,2124.0,498
300.7,300.7,6.1,902.0,395.0,52.2,6494.0,305
100.0,100.0,4.5,2700.0,424.49,28.8,501.71,752
150.0,150.0,12.5,450.0,446.0,152.3,5953.0,836
163.9,100.3,1.99,480.0,305.1,49.4,1080.0,504
73.84,73.84,4.89,1512.0,762.0,113.0,1362.0,758
150.0,150.0,3.5,1000.0,405.0,25.0,1516.26,738
120.0,120.0,8.0,500.0,300.0,46.0,1670.0,937
200.0,150.0,0.7,800.0,245.17,22.56,705.1,542
150.0,150.0,12.5,450.0,446.0,147.0,6039.0,838
151.4,102.1,7.34,635.0,358.0,23.8,1691.0,379
200.5,100.5,2.97,402.0,392.0,56.0,2160.0,950
100.0,100.0,2.0,2500.0,240.0,10.0,243.0,625
100.0,100.0,5.0,400.0,403.4,32.4,1244.6,212
156.0,156.0,3.0,450.0,300.0,50.0,1708.0,912
147.7,147.7,4.31,2550.0,245.54,39.0,1175.0,451
150.0,100.0,4.5,1855.0,379.8,70.0,1894.6,857
101.0,101.0,9.6,302.0,400.0,46.08,1800.0,318
204.0,204.0,5.95,612.0,540.0,91.1,5303.0,682
126.0,126.0,3.0,300.0,300.0,40.0,950.0,906
76.2,76.2,3.35,812.8,324.05,45.06,462.62,533
150.3,149.9,1.98,399.5,413.0,56.0,2046.0,945
120.0,120.0,5.8,360.0,300.0,92.0,1919.0,63
75.0,75.0,3.0,250.0,370.0,79.0,684.0,819
318.0,318.0,6.36,954.0,618.0,41.1,7473.0,254
100.7,100.4,4.18,300.0,550.0,65.7,1775.0,79
300.0,300.0,6.0,1050.0,369.0,40.0,6298.0,953
142.1,142.1,3.02,420.0,255.1,44.9,1360.0,98
200.0,200.0,5.0,600.0,227.0,28.8,2530.0,51
140.0,140.0,5.0,2100.0,362.0,10.0,1005.0,609
100.0,100.0,5.0,400.0,403.4,32.4,1195.0,202
150.0,150.0,8.0,450.0,779.0,152.3,6536.0,826
124.05,124.05,4.93,1512.0,762.0,113.0,2799.0,765
148.0,148.0,4.38,444.0,262.0,77.0,2108.0,642
160.0,110.0,4.0,480.0,495.0,58.4,1923.0,496
120.0,120.0,8.0,500.0,379.0,80.0,2290.0,943
120.0,120.0,5.8,360.0,300.0,74.7,1697.0,62
150.0,150.0,4.5,1200.0,438.36,31.87,1585.74,564
100.0,100.0,3.0,400.0,288.2,32.4,833.0,200
157.1,122.5,2.01,480.0,305.1,58.6,1800.0,127
148.2,148.2,4.31,3600.0,245.54,39.0,1075.0,459
120.0,120.0,8.0,500.0,379.0,39.0,1800.0,941
149.99,149.99,4.92,510.0,762.0,100.0,4115.0,802
204.0,204.0,5.95,612.0,540.0,39.1,4026.0,681
180.0,180.0,6.6,540.0,824.0,31.1,5030.0,278
152.0,150.0,8.28,451.0,488.38,55.3,3575.0,721
150.0,100.0,4.0,300.0,270.84,90.58,1188.5,896
120.0,120.0,6.47,360.0,835.0,40.5,2961.0,665
149.3,149.3,3.64,1350.0,289.0,44.0,1552.0,526
60.0,60.0,3.0,2700.0,351.51,28.8,105.4,742
319.0,319.0,6.36,957.0,618.0,41.1,7780.0,660
158.9,102.6,4.74,480.0,347.3,58.6,2060.0,521
100.0,100.0,4.1,301.0,333.0,46.08,880.0,316
74.44,74.44,4.94,2512.0,762.0,113.0,878.0,767
74.04,74.04,4.91,285.0,762.0,100.0,1636.0,796
100.0,100.0,6.8,300.0,599.5,128.1,2492.1,995
100.0,100.0,2.0,2505.0,240.0,10.0,240.0,416
144.0,144.0,6.36,432.0,618.0,40.5,2808.0,245
99.2,99.2,4.93,360.0,762.0,100.0,2632.0,799
199.78,199.78,4.92,2512.0,762.0,113.0,6329.0,780
148.0,148.0,6.92,2550.0,292.31,35.4,1740.0,453
130.3,101.6,5.03,390.0,347.3,49.4,1580.0,116
140.0,140.0,3.84,2600.0,330.1,17.7,1048.6,340
125.0,125.0,4.0,300.0,342.59,94.33,1882.5,894
140.0,140.0,4.0,420.0,495.0,77.6,2828.0,89
323.0,323.0,4.38,969.0,262.0,41.1,4950.0,648
170.8,135.3,5.07,510.0,347.3,49.4,2470.0,123
162.8,99.6,2.13,480.0,305.1,58.6,1460.0,514
211.0,211.0,6.36,633.0,618.0,40.5,4428.0,656
200.0,200.0,3.93,794.0,256.4,25.9,1509.0,22
100.7,100.7,7.59,300.0,371.6,113.2,1976.0,891
198.0,198.0,2.92,797.0,256.4,27.6,1760.0,19

File: DATA/non_normalised/3208_R_CFST_NM_part_3.csv
b (mm),h (mm),t (mm),L (mm),fy (MPa),fc (MPa),N Test (kN),original_index
100.0,100.0,2.0,400.0,284.6,32.4,588.0,186
120.0,120.0,5.0,500.0,327.0,96.0,2040.0,362
175.0,175.0,6.47,525.0,835.0,40.5,4542.0,669
150.0,150.0,1.4,800.0,245.17,22.56,711.96,539
240.0,120.0,2.65,720.0,340.1,22.0,1140.0,589
149.87,149.87,4.92,510.0,762.0,100.0,3968.0,803
100.0,100.0,4.9,300.0,668.8,89.2,1800.3,987
124.94,124.94,4.94,435.0,762.0,100.0,2962.0,801
160.0,125.6,2.88,480.0,255.1,58.6,2030.0,130
130.0,130.0,4.0,390.0,495.0,56.0,1988.0,75
197.0,197.0,6.4,600.0,437.88,26.58,2730.0,841
100.0,100.0,1.9,900.0,404.0,121.6,1010.0,694
158.8,104.4,4.85,480.0,347.3,49.4,1820.0,510
100.0,100.0,5.0,400.0,403.4,32.4,1294.0,204
100.0,100.0,2.0,2500.0,240.0,33.4,342.0,621
250.0,250.0,1.87,750.0,282.0,60.0,3304.0,963
100.0,100.0,4.25,300.0,284.5,19.8,667.0,228
150.0,100.0,4.5,1855.0,379.8,63.0,1737.5,854
162.3,98.5,2.0,480.0,305.1,58.6,1545.0,515
250.0,250.0,8.0,500.0,379.0,33.0,4870.0,230
101.7,101.7,2.32,300.0,145.0,36.1,415.0,152
150.0,100.0,5.0,100.0,340.0,38.7,1300.0,558
140.0,140.0,5.86,420.0,321.1,29.3,2009.0,182
200.0,200.0,3.0,600.0,303.5,58.5,2458.0,628
200.0,150.0,1.4,800.0,245.17,22.56,881.62,543
220.0,170.0,5.8,660.0,300.0,74.7,3684.0,70
150.0,150.0,12.5,450.0,446.0,148.0,6285.0,840
200.0,200.0,3.0,2310.0,303.5,58.5,2045.0,635
100.0,100.0,5.8,300.0,646.2,128.1,2573.3,991
200.0,200.0,5.86,2600.0,321.1,16.8,2082.5,336
160.0,80.0,4.0,480.0,495.0,77.6,1878.0,501
152.3,152.3,3.31,456.0,148.0,74.4,1566.0,156
75.0,75.0,3.0,1770.0,450.0,79.0,414.0,822
195.0,130.0,2.65,2340.0,340.1,22.0,890.0,581
150.0,100.0,4.5,1855.0,379.8,84.0,2196.4,864
150.0,100.0,4.5,1855.0,379.8,63.0,1669.2,855
265.0,265.0,6.47,795.0,835.0,41.1,7117.0,265
124.24,124.24,4.92,3512.0,762.0,113.0,1196.0,788
200.0,200.0,3.0,2314.0,303.5,46.8,2258.0,423
181.0,122.0,5.7,540.0,514.53,55.3,2710.0,725
150.0,150.0,1.4,800.0,245.17,35.3,973.8,546
150.0,100.0,4.5,1855.0,379.8,29.0,1344.8,847
114.3,114.3,9.63,406.4,254.07,32.13,2442.07,528
151.0,151.0,4.31,1550.0,245.54,35.4,1250.0,442
100.0,100.0,2.0,400.0,284.6,32.4,656.6,187
143.2,143.2,2.03,420.0,305.1,58.6,1990.0,108
160.0,160.0,5.0,330.0,750.0,30.0,2868.0,981
200.0,100.0,5.0,2000.0,360.0,33.4,1242.0,395
265.0,265.0,6.47,795.0,835.0,25.4,6546.0,671
319.0,319.0,6.36,957.0,618.0,85.1,10357.0,662
100.0,100.0,1.9,300.0,404.0,121.6,1220.0,690
149.7,149.7,6.92,1550.0,292.31,25.9,1700.0,445
147.2,147.2,4.31,2050.0,245.54,35.4,1150.0,447
120.0,120.0,2.65,360.0,340.0,20.1,640.0,596
100.0,100.0,2.29,300.0,194.2,32.0,498.0,223
120.0,120.0,8.0,500.0,376.0,47.0,1990.0,938
200.0,200.0,6.0,695.0,485.0,38.0,3488.0,899
360.0,240.0,2.65,1440.0,340.1,22.0,2250.0,574
176.5,136.3,2.91,1980.0,319.3,68.5,2283.0,431
150.0,150.0,12.0,450.0,756.0,157.2,8452.0,875
149.3,149.3,3.63,450.0,279.9,41.8,1771.0,60
149.3,149.3,3.63,448.0,283.6,31.7,1785.0,138
270.0,270.0,5.0,880.0,761.0,20.34,3950.0,817
150.0,100.0,4.5,1855.0,379.8,29.0,1367.6,850
120.0,120.0,8.0,500.0,323.0,39.0,1550.0,936
125.0,125.0,3.2,1500.0,443.0,94.0,1574.0,387
200.0,200.0,5.8,600.0,300.0,74.7,3996.0,64
99.0,99.0,4.86,399.0,294.9,37.9,900.0,40
120.0,120.0,3.84,360.0,330.1,14.6,882.0,166
100.4,100.4,2.07,300.0,348.7,59.0,987.0,884
190.9,120.4,4.83,570.0,347.3,49.4,2510.0,512
200.0,200.0,3.0,600.0,303.5,58.5,2594.0,629
150.0,150.0,0.7,480.0,245.17,22.56,558.0,537
150.0,90.0,3.0,2257.0,320.0,33.4,625.0,410
101.6,101.6,3.18,914.0,336.0,29.3,676.0,346
149.0,149.0,3.91,598.0,279.0,37.0,1300.0,27
100.0,100.0,4.0,400.0,239.8,32.4,980.0,217
180.0,100.0,5.8,540.0,300.0,92.0,2287.0,466
63.0,63.0,4.5,2700.0,449.95,28.8,168.6,747
101.6,101.6,2.13,914.0,336.0,23.8,488.0,344
75.9,75.9,3.09,228.0,199.0,74.4,382.0,146
250.0,250.0,2.0,750.0,404.0,50.9,3100.0,973
148.0,148.0,6.92,2550.0,292.31,35.4,1600.0,452
211.0,211.0,6.36,633.0,618.0,77.0,5758.0,251
160.0,160.0,5.0,330.0,750.0,30.0,2922.0,982
120.0,120.0,3.5,1500.0,401.0,25.0,997.19,735
150.0,100.0,4.5,1855.0,379.8,63.0,1762.7,853
199.59,199.59,4.92,3512.0,762.0,113.0,5896.0,794
140.0,140.0,5.0,420.0,701.0,54.5,2942.0,710
215.0,215.0,4.38,645.0,262.0,80.3,3837.0,646
160.0,110.0,4.0,480.0,495.0,58.4,1982.0,495
211.0,211.0,8.83,633.0,536.0,91.1,7010.0,273
200.0,200.0,3.0,600.0,303.5,58.5,2587.0,633
323.0,323.0,4.38,969.0,262.0,41.1,5950.0,241
210.0,210.0,5.48,630.0,294.0,39.1,3183.0,675
150.2,150.2,2.98,401.0,392.0,56.0,2360.0,947
250.0,250.0,8.0,500.0,379.0,91.0,8300.0,231
180.0,100.0,5.8,540.0,300.0,74.7,2059.0,464
319.0,319.0,6.36,957.0,618.0,25.4,6320.0,252
100.0,100.0,3.0,400.0,288.2,32.4,891.0,199
199.3,124.6,2.92,921.0,319.3,68.5,2636.0,432
150.0,90.0,3.0,2250.0,320.0,10.0,492.0,615
149.3,149.3,3.63,450.0,279.9,41.8,1785.0,61
200.0,100.0,5.0,2000.0,360.0,10.0,1022.0,398
120.0,80.0,5.0,200.0,362.6,36.0,955.0,553
200.0,200.0,5.0,600.0,227.0,36.8,2468.0,52
160.2,102.1,2.0,570.0,305.1,58.6,1555.0,513
150.0,150.0,1.87,450.0,282.0,81.0,1662.0,959
149.8,149.8,4.27,4500.0,412.0,31.9,909.0,334
120.0,120.0,8.0,500.0,376.0,47.0,1990.0,366
120.0,120.0,5.86,360.0,321.1,13.8,1195.6,177
152.4,152.4,4.43,300.0,389.0,46.2,1906.0,288
142.4,142.4,5.1,420.0,347.3,58.6,2610.0,107
120.0,120.0,5.0,500.0,304.0,47.0,1440.0,360
140.0,140.0,5.0,2100.0,362.0,10.0,1005.0,402
150.0,150.0,1.6,598.0,246.7,37.4,950.0,14
215.0,215.0,4.38,645.0,262.0,25.4,1777.0,236
300.0,300.0,5.0,900.0,227.0,36.8,4872.0,55
100.0,100.0,2.99,300.0,288.4,20.6,529.0,226
306.0,306.0,3.0,900.0,300.0,38.0,4000.0,915
148.0,148.0,4.38,444.0,262.0,25.4,1153.0,639
150.0,150.0,8.0,450.0,779.0,157.2,6715.0,827
100.0,100.0,10.0,300.0,458.6,128.1,2498.5,998
76.2,76.2,3.35,1117.6,324.05,46.75,422.58,532
200.0,200.0,6.0,695.0,485.0,80.5,4921.0,901
76.0,76.0,3.0,2700.0,441.12,28.8,212.0,748
100.0,100.0,2.93,600.0,293.5,34.3,802.0,626
150.0,100.0,5.0,200.0,346.7,38.3,1200.0,557
130.0,90.0,4.0,390.0,495.0,77.6,1752.0,499
190.0,190.0,2.5,570.0,342.0,67.0,2430.0,926
120.0,80.0,5.0,200.0,357.5,35.7,850.0,549
125.0,125.0,3.2,3750.0,443.0,94.0,909.0,390
180.0,100.0,5.8,450.0,300.0,56.0,1763.0,469
125.09,125.09,4.89,2512.0,762.0,113.0,2546.0,773
150.0,150.0,8.0,450.0,779.0,157.2,6715.0,870
198.5,198.5,6.1,600.0,437.88,25.81,3010.0,842
148.0,148.0,4.38,444.0,262.0,25.4,1153.0,232
200.0,200.0,3.0,2312.0,303.5,46.8,2280.0,421
144.0,144.0,6.36,432.0,618.0,40.5,2765.0,246
100.7,100.7,9.6,301.0,400.0,24.64,1550.0,308
100.0,100.0,3.0,400.0,288.2,32.4,872.0,201
110.0,110.0,5.0,330.0,750.0,28.0,1832.0,980
150.0,150.0,8.0,450.0,779.0,147.0,6616.0,871
201.0,201.0,2.92,796.0,256.4,27.6,1760.0,18
200.0,100.0,5.0,2000.0,360.0,33.4,1242.0,396
200.0,200.0,3.09,600.0,310.0,119.0,3899.0,283
99.8,99.8,4.9,300.0,300.0,74.88,900.0,311
170.0,170.0,5.0,580.0,761.0,20.34,2831.0,815
100.0,100.0,5.8,300.0,646.2,111.3,2391.2,990
75.0,65.0,3.0,1770.0,400.0,79.0,294.0,823
120.0,120.0,8.0,500.0,390.0,80.0,2300.0,942
200.0,200.0,3.96,796.0,279.0,36.4,2100.0,24
151.0,151.0,6.92,1050.0,292.31,25.9,1640.0,438
150.0,150.0,12.0,450.0,756.0,148.0,8912.0,878
76.0,76.0,3.09,228.0,199.0,36.1,275.0,145
130.0,130.0,2.65,780.0,340.1,22.0,760.0,569
360.0,240.0,2.65,1440.0,340.1,22.0,2300.0,573
152.3,76.6,3.0,635.0,430.0,30.5,819.0,374
140.0,140.0,3.84,420.0,330.1,29.3,1499.4,173
100.4,100.4,2.03,300.0,348.7,113.2,1406.0,885
120.0,120.0,2.93,600.0,293.5,34.3,1054.0,627
142.3,142.3,5.09,420.0,347.3,58.6,2520.0,106
150.0,100.0,4.5,1855.0,379.8,84.0,2066.1,863
99.0,99.0,7.82,397.0,238.3,38.0,1000.0,49
108.0,108.0,4.0,320.0,495.0,77.6,1749.0,86
300.0,300.0,5.0,900.0,227.0,28.8,4603.0,54
156.9,103.4,4.71,480.0,347.3,58.6,2090.0,519
200.0,200.0,3.0,602.0,303.5,46.8,2306.0,325
120.0,120.0,6.47,360.0,835.0,40.5,2961.0,258
140.0,140.0,3.84,2600.0,330.1,17.7,1127.0,341
88.0,88.0,1.76,264.0,115.0,108.6,722.0,151
100.0,100.0,6.8,300.0,599.5,111.3,2368.9,994
150.0,150.0,0.7,800.0,245.17,22.56,611.93,538
75.08,75.08,4.92,2512.0,762.0,113.0,594.0,768
125.0,125.0,3.0,300.0,296.06,46.67,824.5,897
140.0,140.0,4.0,2100.0,366.0,10.0,716.0,607
180.0,100.0,5.8,480.0,300.0,56.0,1912.0,473
60.0,60.0,1.87,180.0,282.0,81.0,350.0,956
200.0,200.0,4.93,796.0,294.0,36.0,2439.0,25
130.0,90.0,4.0,390.0,495.0,77.6,1806.0,500
127.0,126.9,4.55,635.0,322.0,23.8,1113.0,382
150.0,100.0,5.0,200.0,340.0,38.7,1190.0,559
152.4,152.4,8.95,300.0,432.0,45.4,3307.0,289
183.0,119.0,8.28,541.0,488.38,43.2,3300.0,718
198.0,198.0,1.72,797.0,246.7,25.7,1210.0,9
100.0,100.0,1.9,1500.0,404.0,121.6,915.0,695
204.0,203.3,10.01,3050.0,290.0,31.1,2869.0,536
198.0,198.0,5.96,797.0,234.7,36.0,2800.0,31
150.0,100.0,4.5,1855.0,379.8,84.0,2096.1,865
149.5,149.5,2.89,2200.0,319.3,68.5,2077.0,425
199.5,199.5,4.92,2512.0,762.0,113.0,6004.0,779
124.4,124.4,4.95,3512.0,762.0,113.0,1539.0,789
120.0,120.0,5.86,2600.0,321.1,20.4,999.6,335
150.0,100.0,5.0,2940.0,346.7,38.5,1003.0,562
400.0,400.0,6.0,1400.0,369.0,40.0,8802.0,954
102.1,102.1,4.97,300.0,347.3,58.6,1330.0,104
100.0,100.0,5.0,400.0,403.4,32.4,1274.0,205
200.0,150.0,2.1,800.0,245.17,35.3,1268.0,548
120.0,120.0,5.0,500.0,304.0,47.0,1440.0,932
98.89,98.89,4.92,1512.0,762.0,113.0,2109.0,761

File: DATA/non_normalised/3208_R_CFST_NM_part_4.csv
b (mm),h (mm),t (mm),L (mm),fy (MPa),fc (MPa),N Test (kN),original_index
100.0,100.0,2.0,400.0,284.6,32.4,705.6,189
220.0,170.0,5.8,660.0,300.0,74.7,3717.0,71
211.0,211.0,6.36,633.0,618.0,77.0,5758.0,658
150.0,150.0,12.0,450.0,756.0,148.0,8912.0,835
140.5,140.5,2.0,420.0,305.1,58.6,1780.0,110
120.0,90.0,2.93,600.0,293.5,34.3,825.0,595
100.0,100.0,4.2,302.0,333.0,27.76,680.0,313
125.0,125.0,5.0,375.0,701.0,21.0,2348.0,706
149.2,149.2,6.92,3583.0,292.31,35.4,1350.0,460
140.0,140.0,3.84,2600.0,330.1,29.3,1323.0,342
99.0,99.0,7.72,396.0,238.3,38.0,1100.0,47
260.0,260.0,7.1,4000.0,413.0,92.4,7536.0,359
135.0,90.0,2.65,540.0,340.1,22.0,552.0,588
150.0,100.0,4.5,1855.0,379.8,29.0,1320.2,849
150.0,150.0,8.0,450.0,779.0,147.0,6616.0,828
150.31,150.31,4.92,2512.0,762.0,113.0,3988.0,777
148.6,148.6,3.67,448.0,283.6,31.7,1433.0,141
74.16,74.16,4.89,3512.0,762.0,113.0,410.0,783
150.0,100.0,5.0,200.0,340.0,39.6,1200.0,561
180.0,180.0,9.45,540.0,825.0,91.1,7402.0,684
100.0,100.0,2.2,300.0,339.4,21.4,510.0,225
76.2,76.2,3.35,1727.2,324.05,35.85,355.86,530
130.0,100.0,5.8,390.0,300.0,92.0,1854.0,68
144.0,144.0,6.36,432.0,618.0,25.4,2572.0,651
161.0,126.2,2.98,480.0,255.1,49.4,1580.0,120
100.0,100.0,1.87,300.0,282.0,81.0,840.0,958
150.0,90.0,3.0,2256.0,320.0,33.4,738.0,409
60.0,60.0,2.0,180.0,404.0,50.9,322.0,966
152.4,101.8,4.32,635.0,413.0,26.0,1144.0,376
200.0,200.0,6.16,600.0,781.0,119.0,6645.0,280
120.0,80.0,5.0,200.0,362.6,39.1,950.0,552
60.0,60.0,2.0,180.0,404.0,81.0,422.0,975
200.0,200.0,5.86,600.0,321.1,9.41,2058.0,184
150.0,90.0,3.0,2253.0,320.0,10.0,491.0,406
100.0,100.0,2.0,2504.0,240.0,10.0,261.0,415
120.0,120.0,8.0,500.0,379.0,103.0,2680.0,940
101.3,101.3,4.97,300.0,347.3,49.4,1310.0,92
160.8,102.7,2.04,480.0,305.1,49.4,1080.0,505
100.0,100.0,2.0,400.0,284.6,32.4,745.0,188
150.0,100.0,4.5,1855.0,379.8,70.0,1889.2,858
72.87,72.87,4.88,285.0,762.0,100.0,1755.0,797
150.0,150.0,3.5,2500.0,405.0,25.0,1198.25,741
101.6,101.6,3.18,914.4,330.96,28.82,676.13,352
324.0,324.0,4.38,972.0,262.0,80.3,7481.0,650
200.6,99.6,3.56,1800.0,289.0,44.0,1461.0,527
197.0,197.0,1.55,797.0,192.4,27.7,1413.0,1
148.0,148.0,4.38,444.0,262.0,40.5,1414.0,233
124.12,124.12,4.93,1512.0,762.0,113.0,3748.0,763
199.0,199.0,2.91,793.0,256.4,25.8,1546.0,20
180.0,180.0,6.3,1000.0,397.0,92.4,4060.0,356
305.0,305.0,5.8,1220.0,471.0,110.0,11568.0,287
170.0,170.0,5.0,510.0,701.0,54.5,3118.0,712
150.0,150.0,4.5,2700.0,334.8,28.8,1285.1,756
203.0,101.0,8.28,607.0,488.38,43.2,3090.0,716
200.0,200.0,5.0,600.0,227.0,24.0,2061.0,50
199.9,125.9,2.9,1829.0,319.3,68.5,2303.0,433
305.0,305.0,6.1,1220.0,660.0,110.0,12307.0,285
211.0,211.0,8.83,633.0,536.0,39.1,5898.0,679
180.0,180.0,9.45,540.0,825.0,39.1,6803.0,683
200.0,200.0,2.0,600.0,404.0,50.9,1990.0,971
200.0,100.0,5.0,2000.0,360.0,33.4,1242.0,603
100.0,100.0,2.29,300.0,194.2,32.0,497.4,222
108.0,108.0,4.0,320.0,495.0,77.6,1824.0,87
130.0,130.0,2.65,780.0,340.1,22.0,739.0,572
151.4,151.4,4.77,1085.0,316.6,68.5,2597.0,427
100.0,100.0,4.25,300.0,284.5,19.8,666.0,229
140.0,140.0,3.84,420.0,330.1,8.97,921.6,172
100.0,100.0,2.0,2500.0,240.0,33.5,350.0,411
211.0,211.0,6.36,633.0,618.0,25.4,3920.0,248
144.0,144.0,6.36,432.0,618.0,40.5,2808.0,652
100.0,100.0,5.0,400.0,403.4,32.4,1244.6,208
172.7,133.2,5.08,480.0,347.3,58.6,2700.0,133
150.0,100.0,4.5,1855.0,379.8,84.0,2083.5,868
120.0,120.0,8.0,500.0,379.0,80.0,2290.0,371
76.0,76.0,4.0,2700.0,498.38,28.8,247.3,749
149.0,149.0,3.59,448.0,283.6,31.7,1370.0,140
150.0,90.0,3.0,2250.0,320.0,33.4,625.0,617
101.6,101.6,3.0,2500.0,483.9,25.0,471.29,733
124.39,124.39,4.89,1512.0,762.0,113.0,3560.0,764
180.0,100.0,5.8,480.0,300.0,56.0,1947.0,472
120.0,120.0,8.0,500.0,379.0,31.0,1680.0,372
323.0,323.0,4.38,969.0,262.0,80.3,7481.0,243
306.0,306.0,3.0,900.0,300.0,38.0,4495.0,917
73.6,73.6,4.96,1512.0,762.0,113.0,1572.0,759
200.0,200.0,3.0,604.0,303.5,46.8,2550.0,327
143.1,143.1,3.02,420.0,255.1,44.9,1150.0,115
323.0,323.0,4.38,969.0,262.0,41.1,4830.0,242
150.7,150.7,4.89,3100.0,316.6,68.5,1627.0,429
120.0,120.0,3.5,2000.0,401.0,25.0,899.65,736
100.0,100.0,5.0,400.0,403.4,32.4,1294.0,207
142.0,142.0,5.08,420.0,347.3,49.4,2250.0,96
101.6,101.6,3.0,1500.0,483.9,25.0,691.38,731
149.72,149.72,4.94,2512.0,762.0,113.0,3938.0,775
195.0,130.0,2.65,2340.0,340.1,22.0,625.0,584
149.7,149.7,4.31,4096.0,245.54,36.5,950.0,463
100.0,100.0,2.0,2506.0,240.0,10.0,265.0,417
200.0,150.0,0.7,480.0,245.17,22.56,795.32,541
120.0,120.0,6.47,360.0,835.0,77.0,3318.0,259
150.0,150.0,3.5,2000.0,405.0,25.0,1307.61,740
149.1,149.1,5.06,420.0,347.3,58.6,1700.0,114
63.0,63.0,4.0,2700.0,517.49,28.8,154.7,746
125.0,125.0,4.0,300.0,342.59,46.67,1159.2,893
149.0,149.0,1.47,596.0,246.7,37.4,1000.0,13
100.0,100.0,3.0,400.0,288.2,32.4,882.0,198
149.3,149.3,2.02,2550.0,217.48,25.9,680.0,448
140.0,140.0,5.86,420.0,321.1,8.7,1342.6,180
120.0,120.0,8.0,500.0,379.0,103.0,2680.0,368
151.6,151.6,6.92,1050.0,292.31,25.9,1735.0,439
100.0,100.0,5.0,300.0,701.0,21.0,1934.0,705
215.0,215.0,4.38,645.0,262.0,41.1,2393.0,238
126.0,126.0,3.0,360.0,300.0,50.0,1114.0,813
141.4,141.4,5.07,420.0,347.3,49.4,2280.0,97
153.0,152.2,9.04,300.0,394.0,47.2,4208.0,291
160.0,125.0,4.0,480.0,495.0,77.6,2580.0,90
152.7,102.8,4.57,635.0,365.0,23.8,1224.0,377
125.0,125.0,3.2,2250.0,443.0,94.0,1357.0,388
150.0,100.0,5.0,200.0,346.7,38.5,1210.0,555
100.7,100.7,7.6,300.0,371.6,59.0,1647.0,890
120.0,120.0,8.0,500.0,379.0,39.0,1800.0,369
199.0,199.0,1.63,798.0,192.4,25.4,1163.0,3
200.0,200.0,5.8,600.0,300.0,74.7,3862.0,65
127.0,127.0,4.8,914.0,492.0,45.5,1156.0,347
150.0,150.0,12.0,450.0,756.0,164.1,8730.0,877
100.0,100.0,1.9,3000.0,404.0,121.6,474.0,697
60.0,60.0,4.5,2700.0,522.11,28.8,156.0,744
160.6,80.1,4.18,480.0,550.0,65.7,2100.0,486
189.6,121.7,4.81,570.0,347.3,49.4,2680.0,524
76.0,76.0,4.5,2700.0,500.97,28.8,266.5,750
200.2,200.2,4.35,601.0,323.0,63.7,2825.0,299
200.0,200.0,3.0,2310.0,303.5,46.8,1986.0,419
100.0,100.0,6.8,300.0,599.5,100.3,2294.7,993
100.0,100.0,5.0,400.0,403.4,32.4,1323.0,209
100.0,100.0,2.0,300.0,404.0,50.9,772.0,968
199.8,99.6,4.18,600.0,550.0,65.7,2800.0,490
101.6,101.6,3.0,2000.0,483.9,25.0,589.48,732
150.0,100.0,4.0,450.0,495.0,58.4,1778.0,492
200.0,100.0,5.0,2000.0,360.0,10.0,1062.0,397
150.0,150.0,12.5,450.0,446.0,152.3,5953.0,879
200.0,200.0,7.8,796.0,238.3,35.7,2590.0,37
148.0,148.0,4.38,444.0,262.0,40.5,1402.0,641
150.0,150.0,12.0,450.0,756.0,152.3,8585.0,874
150.0,150.0,12.5,450.0,446.0,164.1,6409.0,882
186.0,186.0,3.0,300.0,300.0,32.0,1200.0,908
149.0,149.0,3.96,598.0,279.0,37.0,1340.0,28
150.0,100.0,5.0,100.0,340.0,39.6,1320.0,560
149.58,149.58,4.95,1514.0,762.0,113.0,5085.0,806
150.0,150.0,12.5,450.0,446.0,148.0,6285.0,883
100.0,100.0,18.5,300.0,444.6,128.1,3441.4,1002
130.0,130.0,2.65,780.0,340.1,22.0,690.0,571
100.0,100.0,2.18,300.0,300.0,53.7,697.0,295
198.0,198.0,5.69,796.0,234.7,36.5,2190.0,32
102.0,102.0,4.97,300.0,347.3,49.4,1370.0,94
198.96,198.96,4.94,1514.0,762.0,113.0,6460.0,811
149.0,149.0,7.67,596.0,238.3,36.6,1850.0,42
166.3,120.2,2.94,480.0,255.1,49.4,1580.0,119
319.0,319.0,6.36,957.0,618.0,25.4,6320.0,659
149.3,149.3,3.63,448.0,283.6,31.7,1771.0,137
195.0,130.0,2.65,2340.0,340.1,22.0,645.0,583
150.0,150.0,3.0,675.0,324.4,52.6,1516.0,699
160.0,80.0,4.0,480.0,495.0,77.6,1858.0,502
114.3,114.3,9.63,406.0,258.0,32.6,2442.0,164
148.2,148.2,4.31,4098.0,245.54,36.5,955.0,462
186.0,186.0,3.0,540.0,300.0,32.0,1555.0,812
120.0,120.0,4.5,2700.0,436.54,28.8,830.0,754
120.0,120.0,3.5,1000.0,401.0,25.0,1164.16,734
211.0,211.0,5.48,633.0,294.0,91.1,4775.0,269
101.6,101.6,3.18,914.4,330.96,28.82,667.23,351
120.0,100.0,5.7,361.0,514.53,43.2,1960.0,722
300.5,300.5,6.1,902.0,395.0,26.5,2766.0,294
200.3,100.5,1.98,400.0,413.0,56.0,1980.0,949
150.0,150.0,2.0,450.0,404.0,50.9,1420.0,970
182.8,181.2,4.18,540.0,550.0,56.6,3590.0,80
100.0,100.0,2.0,400.0,284.6,32.4,745.0,193
60.0,60.0,2.0,180.0,404.0,81.0,406.0,976
150.0,100.0,4.5,1855.0,379.8,63.0,1705.8,856
150.0,150.0,3.5,1500.0,405.0,25.0,1330.13,739
124.54,124.54,4.92,2512.0,762.0,113.0,2522.0,774
75.8,75.8,3.09,227.0,199.0,74.4,374.0,147
120.0,120.0,2.65,1400.0,340.0,36.0,730.0,601
149.0,149.0,7.58,598.0,238.3,36.6,1750.0,43
150.0,150.0,2.0,450.0,404.0,81.0,1980.0,978
150.0,90.0,3.0,2251.0,320.0,33.4,638.0,404
101.6,101.6,3.18,914.0,336.0,29.3,667.0,345
200.0,200.0,6.0,695.0,485.0,112.1,6298.0,904
149.0,149.0,3.94,597.0,279.0,37.0,1350.0,29
300.0,300.0,6.0,1050.0,414.0,10.0,3428.0,951
149.77,149.77,4.93,1514.0,762.0,113.0,5164.0,804
200.0,200.0,1.87,600.0,282.0,81.0,2890.0,961
150.0,150.0,3.0,2700.0,429.14,28.8,1087.1,755
149.92,149.92,4.93,3512.0,762.0,113.0,2556.0,792
100.0,100.0,2.0,2500.0,240.0,10.0,265.0,624
150.0,150.0,1.52,595.0,246.7,37.1,905.0,12
181.8,180.4,4.18,540.0,550.0,65.7,4210.0,81
99.0,99.0,4.92,397.0,294.9,37.4,980.0,39
150.0,100.0,5.0,100.0,346.7,38.5,1370.0,554
179.7,121.5,4.18,540.0,550.0,56.6,2530.0,480
200.0,200.0,3.0,603.0,303.5,46.8,2284.0,326
100.0,100.0,1.9,3000.0,404.0,121.6,466.0,698
100.0,100.0,14.2,300.0,468.6,128.1,3274.3,1001
200.0,200.0,2.5,1190.0,270.0,58.3,2260.0,687

File: DATA/non_normalised/3208_R_CFST_NM_part_5.csv
b (mm),h (mm),t (mm),L (mm),fy (MPa),fc (MPa),N Test (kN),original_index
100.0,100.0,2.0,300.0,404.0,50.9,770.0,967
100.0,100.0,2.0,2500.0,240.0,10.0,240.0,623
80.2,80.2,1.59,240.0,279.9,32.9,353.0,56
75.0,65.0,3.0,1770.0,450.0,52.0,343.0,824
150.0,100.0,4.5,1855.0,379.8,70.0,1862.3,861
160.0,125.0,4.0,480.0,495.0,77.6,2674.0,91
150.4,150.0,3.0,400.6,392.0,56.0,2300.0,948
120.0,120.0,5.86,360.0,321.1,16.1,1117.2,176
210.0,210.0,5.0,330.0,750.0,32.0,2520.0,986
150.7,150.7,6.92,3590.0,292.31,34.6,1400.0,461
126.0,126.0,3.0,360.0,300.0,50.0,1114.0,911
198.92,198.92,4.91,1514.0,762.0,113.0,7478.0,809
152.5,152.5,3.31,455.0,148.0,108.6,2124.0,157
100.0,100.0,4.0,400.0,239.8,32.4,1019.0,213
211.0,211.0,6.36,633.0,618.0,25.4,3920.0,655
150.0,150.0,12.5,450.0,446.0,157.2,5911.0,880
99.9,99.9,4.0,301.0,333.0,46.08,830.0,317
101.0,101.0,9.6,300.0,400.0,74.88,2000.0,309
319.0,319.0,6.36,957.0,618.0,85.1,10357.0,255
76.0,76.0,3.09,228.0,199.0,108.6,514.0,148
215.0,215.0,4.38,645.0,262.0,41.1,2424.0,644
160.1,119.4,2.01,480.0,305.1,49.4,1420.0,135
210.0,210.0,4.5,630.0,277.0,39.1,2714.0,270
120.0,120.0,5.0,500.0,438.0,46.0,1690.0,933
211.0,211.0,4.5,633.0,277.0,91.1,4372.0,271
127.0,127.0,2.13,914.4,484.72,44.82,1601.36,348
100.0,100.0,5.8,300.0,646.2,100.3,2220.5,989
175.0,175.0,6.47,525.0,835.0,77.0,5366.0,263
144.0,144.0,6.36,432.0,618.0,40.5,2765.0,653
200.0,200.0,3.0,2313.0,303.5,46.8,2173.0,422
130.0,100.0,5.8,390.0,300.0,92.0,1779.0,69
198.0,198.0,1.66,794.0,192.4,25.6,1310.0,4
175.0,175.0,6.47,525.0,835.0,25.4,4210.0,667
100.0,100.0,2.0,2503.0,240.0,33.5,342.0,414
100.0,44.1,1.57,300.0,145.0,74.4,296.0,159
100.0,100.0,3.0,400.0,288.2,32.4,852.0,194
120.0,120.0,5.0,430.0,761.0,20.34,1835.0,814
99.0,99.0,5.84,398.0,234.7,37.9,950.0,45
99.37,99.37,4.91,2512.0,762.0,113.0,1235.0,771
188.4,121.6,4.88,480.0,347.3,49.4,2260.0,511
100.0,100.0,2.0,400.0,284.6,32.4,696.0,191
120.0,120.0,3.84,360.0,330.1,16.7,921.2,168
120.0,120.0,5.86,360.0,321.1,28.2,1372.0,179
88.0,88.0,1.76,264.0,115.0,74.4,467.0,150
130.0,120.4,5.03,390.0,347.3,58.6,1820.0,125
100.0,100.0,2.0,400.0,284.6,32.4,666.4,190
150.0,90.0,3.0,2250.0,320.0,33.4,638.0,611
148.0,148.0,4.38,444.0,262.0,40.5,1402.0,234
199.0,199.0,1.62,798.0,246.7,27.6,1360.0,8
119.0,119.0,6.47,357.0,835.0,77.0,3318.0,666
200.0,200.0,5.86,600.0,321.1,9.41,1960.0,185
199.0,199.0,1.86,797.0,246.7,27.6,1417.0,7
140.0,140.0,4.0,2100.0,366.0,33.4,1011.0,399
141.5,141.5,3.08,420.0,255.1,58.6,1920.0,111
305.0,305.0,8.9,1220.0,560.0,110.0,14116.0,284
140.0,80.0,2.86,420.0,228.0,47.44,880.0,393
150.0,150.0,4.5,1800.0,438.36,31.87,1572.99,565
161.5,124.3,2.0,480.0,305.1,49.4,1320.0,136
100.0,100.0,4.1,299.0,333.0,77.76,1130.0,314
100.0,100.0,14.2,300.0,468.6,89.2,3106.7,999
140.0,140.0,3.84,420.0,330.1,29.3,1470.0,174
120.7,80.1,4.18,360.0,550.0,56.6,1450.0,476
100.3,100.3,3.83,300.0,306.7,113.2,1544.0,888
160.7,80.5,4.18,480.0,550.0,56.6,1820.0,484
200.0,200.0,3.0,600.0,303.5,58.5,2306.0,630
130.0,85.0,2.86,390.0,228.0,47.44,760.0,391
99.56,99.56,4.91,360.0,762.0,100.0,2520.0,798
203.0,102.0,8.28,60.0,488.38,55.3,3230.0,717
180.0,180.0,9.45,540.0,825.0,91.1,7405.0,277
142.0,142.0,5.11,420.0,347.3,49.4,2160.0,95
198.99,198.99,4.92,1514.0,762.0,113.0,7506.0,810
194.8,121.0,4.72,570.0,347.3,49.4,2700.0,523
159.1,105.1,2.93,480.0,255.1,58.6,1610.0,516
162.9,101.5,2.0,480.0,305.1,49.4,1068.0,503
142.1,142.1,2.01,420.0,305.1,44.9,1328.0,100
100.0,100.0,3.0,400.0,288.2,32.4,892.0,195
204.0,204.0,5.95,612.0,540.0,39.1,4027.0,274
100.0,100.0,1.9,300.0,404.0,121.6,1220.0,692
149.8,149.8,4.27,1800.0,412.0,31.9,1573.0,331
250.0,250.0,2.5,750.0,338.0,25.5,2020.0,920
199.0,199.0,7.83,797.0,238.3,35.7,2700.0,36
120.0,60.0,2.93,600.0,293.5,34.3,570.0,594
150.2,150.2,2.91,1110.0,319.3,68.5,2352.0,424
126.9,126.9,4.34,635.0,357.0,26.0,1095.0,381
101.5,101.5,2.32,300.0,145.0,108.6,1009.0,154
99.7,99.7,4.73,302.0,289.0,79.12,1050.0,321
100.0,100.0,5.0,400.0,403.4,32.4,1068.0,203
119.6,80.6,4.18,360.0,550.0,65.7,1560.0,478
141.6,141.6,3.04,420.0,255.1,58.6,1960.0,113
120.0,120.0,6.36,360.0,618.0,25.4,2819.0,256
76.2,76.2,3.35,254.0,324.05,40.85,511.55,535
211.0,211.0,4.5,633.0,277.0,91.1,4371.0,678
100.0,60.0,2.93,600.0,293.5,34.3,490.0,592
130.0,130.0,4.0,390.0,495.0,58.4,2020.0,84
199.01,199.01,4.92,660.0,762.0,113.0,5184.0,807
150.0,90.0,3.0,2250.0,320.0,10.0,515.0,614
140.0,140.0,5.86,420.0,321.1,29.3,1906.1,183
148.7,148.7,4.31,2550.0,245.54,39.0,1200.0,450
265.0,265.0,6.47,795.0,835.0,80.3,8990.0,267
182.0,122.0,8.28,541.0,488.38,55.3,3380.0,719
180.0,90.0,4.0,540.0,495.0,58.4,1795.0,494
142.1,142.1,2.01,420.0,305.1,44.9,1364.0,101
200.0,200.0,4.92,796.0,294.0,36.0,2465.0,26
119.3,80.6,4.18,360.0,550.0,56.6,1425.0,477
149.33,149.33,4.93,3512.0,762.0,113.0,4142.0,790
100.3,98.2,4.18,300.0,550.0,56.6,1490.0,76
100.0,100.0,2.0,2500.0,240.0,33.4,396.0,620
148.7,148.7,4.31,2050.0,245.54,25.4,1080.0,446
150.0,100.0,4.5,1855.0,379.8,84.0,2090.1,866
150.0,150.0,8.28,453.0,488.38,43.2,3500.0,720
120.0,120.0,3.5,2500.0,401.0,25.0,729.1,737
180.0,100.0,5.8,540.0,300.0,56.0,1742.0,471
120.0,120.0,5.86,360.0,321.1,28.2,1460.2,178
120.5,80.6,4.18,360.0,550.0,65.7,1700.0,479
144.0,144.0,6.36,432.0,618.0,77.0,3399.0,654
100.0,100.0,4.9,300.0,668.8,100.3,2003.8,988
153.4,152.0,6.17,300.0,377.0,43.6,3317.0,290
195.0,130.0,2.65,780.0,340.1,22.0,960.0,578
306.0,306.0,3.0,900.0,300.0,38.0,4581.0,918
265.0,265.0,6.47,795.0,835.0,41.1,7172.0,266
190.0,100.0,4.0,570.0,495.0,58.4,2049.0,497
200.0,200.0,3.17,600.0,781.0,119.0,4910.0,281
215.0,215.0,4.38,645.0,262.0,25.4,1777.0,643
200.1,200.1,4.35,601.0,323.0,57.9,2563.0,296
180.0,180.0,5.0,570.0,701.0,54.5,3882.0,714
360.0,240.0,2.65,1440.0,340.1,22.0,1610.0,575
156.0,156.0,3.0,300.0,300.0,50.0,1300.0,907
100.0,100.0,2.99,300.0,288.4,20.6,528.0,227
150.0,90.0,3.0,2255.0,320.0,10.0,492.0,408
150.0,150.0,6.92,1550.0,292.31,25.9,1700.0,444
99.0,99.0,5.85,395.0,234.7,38.0,850.0,46
120.0,101.0,7.69,358.0,423.2,55.3,2730.0,727
114.9,114.9,4.39,406.0,258.0,32.6,897.0,165
100.0,100.0,4.0,400.0,239.8,32.4,901.6,216
100.0,100.0,2.0,2500.0,240.0,10.0,261.0,622
100.0,100.0,3.0,400.0,288.2,32.4,882.0,196
75.0,65.0,3.0,250.0,350.0,52.0,434.0,821
150.0,150.0,12.0,450.0,756.0,157.2,8452.0,832
150.0,150.0,8.0,450.0,779.0,164.1,7276.0,829
150.0,150.0,8.0,450.0,779.0,148.0,6974.0,830
180.0,100.0,5.8,540.0,300.0,56.0,1725.0,470
135.0,90.0,2.65,540.0,340.1,22.0,570.0,587
100.0,44.1,1.57,300.0,145.0,36.1,182.0,158
100.0,100.0,4.0,400.0,239.8,32.4,882.0,215
150.0,150.0,12.0,450.0,756.0,147.0,8687.0,833
150.5,150.5,4.31,3198.0,245.54,35.4,1125.0,455
120.0,120.0,2.65,360.0,340.0,12.2,635.0,143
195.0,130.0,2.65,780.0,340.1,22.0,900.0,580
150.0,150.0,12.0,450.0,756.0,164.1,8730.0,834
149.8,149.8,4.27,1200.0,412.0,31.9,1586.0,330
150.0,150.0,2.1,800.0,245.17,22.56,793.36,540
100.0,100.0,4.0,400.0,239.8,32.4,960.4,221
149.0,149.0,1.64,595.0,246.7,25.9,710.0,16
198.0,198.0,5.66,796.0,234.7,35.9,2330.0,30
179.0,119.0,7.69,542.0,423.2,43.2,3130.0,728
99.9,99.9,4.1,301.0,333.0,79.12,1130.0,322
80.9,80.9,1.6,240.0,279.9,32.9,347.0,57
150.0,150.0,4.31,3596.0,245.54,39.0,1050.0,458
215.0,215.0,4.38,645.0,262.0,41.1,2424.0,237
100.0,100.0,2.2,300.0,339.4,21.4,511.0,224
120.0,120.0,8.0,500.0,300.0,46.0,1670.0,365
88.1,88.1,1.76,269.0,115.0,36.1,299.0,149
124.43,124.43,4.93,435.0,762.0,100.0,3023.0,800
100.0,100.0,4.93,2512.0,762.0,113.0,1049.0,770
150.0,90.0,3.0,2252.0,320.0,10.0,503.0,405
100.0,100.0,5.0,400.0,403.4,32.4,1274.0,211
199.8,101.2,4.18,600.0,550.0,56.6,2350.0,487
150.0,150.0,4.95,594.0,294.9,36.9,1630.0,34
101.6,101.6,2.13,914.4,330.96,23.44,524.0,349
120.0,120.0,5.0,500.0,439.0,96.0,2240.0,935
110.0,110.0,5.0,330.0,701.0,54.5,2203.0,708
129.1,128.2,2.5,390.0,234.3,54.8,1150.0,930
180.0,180.0,6.6,540.0,824.0,91.1,5873.0,686
120.0,120.0,8.0,3000.0,379.0,80.0,1610.0,931
100.0,100.0,10.0,300.0,458.6,111.3,2297.7,997
160.2,122.7,2.03,480.0,305.1,49.4,1400.0,134
130.0,130.0,2.65,780.0,340.1,22.0,770.0,570
199.0,199.0,1.69,797.0,246.7,25.7,1160.0,10
199.0,199.0,1.91,792.0,246.7,27.6,1360.0,6
149.4,149.4,3.64,448.0,283.6,31.7,1399.0,142
99.95,99.95,4.9,2512.0,762.0,113.0,1377.0,769
200.0,200.0,3.0,605.0,303.5,46.8,2587.0,328
150.0,100.0,5.0,100.0,346.7,38.3,1340.0,556
162.6,104.5,3.04,480.0,255.1,58.6,1640.0,518
144.0,144.0,6.36,432.0,618.0,25.4,2572.0,244
120.0,120.0,5.0,500.0,327.0,96.0,2040.0,934
99.7,99.7,4.7,301.0,289.0,46.56,1000.0,320
142.4,142.4,3.05,420.0,255.1,58.6,2060.0,112
120.0,120.0,3.84,360.0,330.1,16.7,882.0,167
150.0,90.0,3.0,2250.0,320.0,33.4,691.0,403
144.0,144.0,6.36,432.0,618.0,77.0,3399.0,247
150.0,150.0,12.5,450.0,446.0,164.1,6409.0,839
175.0,175.0,6.47,525.0,835.0,25.4,4210.0,260
100.0,100.0,2.0,2500.0,240.0,33.4,350.0,618
149.8,149.8,4.27,3600.0,412.0,31.9,1143.0,333
159.1,103.3,4.8,480.0,347.3,49.4,1875.0,508
200.67,200.67,4.93,3512.0,762.0,113.0,5052.0,795
200.0,200.0,3.0,2310.0,303.5,58.5,2173.0,637
130.0,85.0,2.86,390.0,228.0,47.44,820.0,392
179.2,121.3,4.18,540.0,550.0,65.7,2590.0,482
150.0,100.0,4.5,1855.0,379.8,70.0,1889.8,862
170.0,170.0,5.0,510.0,701.0,54.5,3243.0,713
175.0,175.0,6.47,525.0,835.0,77.0,5366.0,670
