Repository: A-freedom/SteelCon-Predictive-Engine

# Graduation Project
This is an Artificial Neural Network (ANN) developed by students at the University of Basra, College of Civil Engineering. It predicts the compressive strength of Rectangular Concrete-Filled Steel Tubes (R_CFST).

## Overview

This is an Artificial Neural Network (ANN) developed by students at the University of Basra, College of Civil Engineering. It predicts the compressive strength of Rectangular Concrete-Filled Steel Tubes (R_CFST).

### Download the Project

```bash
git clone https://github.com/A-freedom/SteelCon-Predictive-Engine.git
cd SteelCon-Predictive-Engine
```

### Prerequisites

Ensure you have `git` and `docker` installed on your system.

### Prerequisites

Ensure you have `python3-full` and `git` installed on your system.
```bash

# create python virtual environment.
python3 -m venv .venv

# create enter the virtual environment.
source .venv/bin/activate

# link the web_client to be served by the web_server.
ln -s ../web_client/build/web web_server/static
```

### Prerequisites

Ensure you have `python3` and `git` installed on your system.

#### If you are going to use `pycharm`(https://www.jetbrains.com/pycharm/download/?section=windows) you could skip the 1,2 .
1. **Download and Install Python:**  
   Download Python from the [official website](https://www.python.org/downloads/windows/) and follow the installation instructions. Make sure to check the option to add Python to PATH during installation.

2. **Install `Git` :**  
   Download and install Git for Windows from the [official website](https://git-scm.com/download/win).
3. **Download the project :**  
   you could download the by ruing the script form the download section.

4. **Install `icrosoft Visual C++` :**   
   Download from the [official website](https://learn.microsoft.com/en-US/cpp/windows/latest-supported-vc-redist?view=msvc-170)

5. **Create a Virtual Environment:**
   ```bash
   # create python virtual environment.
   python -m venv .venv  
   # create enter the virtual environment.
   .venv\Scripts\activate    
   # install the requirements from the requirements.txt file .
   python -m pip install --no-cache-dir -r requirements.txt
   ```
   #### if you wish only to run the serve you could use `server_requirements.txt` file instead.
6. **If you want to run the web_server you will need to run the flowing command .** 
   ```bash
   # link the web_client to be served by the web_server.
   copy web_client\build\web web_server\static -r
   ```

File: DATA/3208 R_CFST_NM.csv (part 1 of 3)
Section,=,Rectangular CFST,,,No of tests =,,1003,,,,,,,,,,
Load type ,=,"Axial compression, no moment",,,,,,,,,,,,,,,
,,,,,,,,,,,,,,,,,
Refference,,,,,Geometry,,,,Steel,,,Concrete,,,,,
Source,Refference,Year,Ref. No,Speciment,b (mm),h (mm),t (mm),L (mm),fy (MPa),fu (MPa),Ea (Gpa),fc (MPa),Ec (Gpa),fc type,δo (mm),N Test (kN),Notes
Bradford (SRC_NM),Zhang,1984,[125],1,199.00,199.00,1.80,796.00,192.40,,200.00,27.70,,Cyl,,1403.00,
Bradford (SRC_NM),Zhang,1984,[125],2,197.00,197.00,1.55,797.00,192.40,,200.00,27.70,,Cyl,,1413.00,
Bradford (SRC_NM),Zhang,1984,[125],3,199.00,199.00,1.50,798.00,192.40,,200.00,27.70,,Cyl,,1362.00,
Bradford (SRC_NM),Zhang,1984,[125],4,199.00,199.00,1.63,798.00,192.40,,200.00,25.40,,Cyl,,1163.00,
Bradford (SRC_NM),Zhang,1984,[125],5,198.00,198.00,1.66,794.00,192.40,,200.00,25.60,,Cyl,,1310.00,
Bradford (SRC_NM),Zhang,1984,[125],6,199.00,199.00,1.68,796.00,192.40,,200.00,25.60,,Cyl,,1110.00,
Bradford (SRC_NM),Zhang,1984,[125],7,199.00,199.00,1.91,792.00,246.70,,200.00,27.60,,Cyl,,1360.00,
Bradford (SRC_NM),Zhang,1984,[125],8,199.00,199.00,1.86,797.00,246.70,,200.00,27.60,,Cyl,,1417.00,
Bradford (SRC_NM),Zhang,1984,[125],9,199.00,199.00,1.62,798.00,246.70,,200.00,27.60,,Cyl,,1360.00,
Bradford (SRC_NM),Zhang,1984,[125],10,198.00,198.00,1.72,797.00,246.70,,200.00,25.70,,Cyl,,1210.00,
Bradford (SRC_NM),Zhang,1984,[125],11,199.00,199.00,1.69,797.00,246.70,,200.00,25.70,,Cyl,,1160.00,
Bradford (SRC_NM),Zhang,1984,[125],12,199.00,199.00,1.66,796.00,246.70,,200.00,25.80,,Cyl,,1065.00,
Bradford (SRC_NM),Zhang,1984,[125],13,150.00,150.00,1.52,595.00,246.70,,200.00,37.10,,Cyl,,905.00,
Bradford (SRC_NM),Zhang,1984,[125],14,149.00,149.00,1.47,596.00,246.70,,200.00,37.40,,Cyl,,1000.00,
Bradford (SRC_NM),Zhang,1984,[125],15,150.00,150.00,1.60,598.00,246.70,,200.00,37.40,,Cyl,,950.00,
Bradford (SRC_NM),Zhang,1984,[125],16,148.00,148.00,1.57,598.00,246.70,,200.00,25.80,,Cyl,,660.00,
Bradford (SRC_NM),Zhang,1984,[125],17,149.00,149.00,1.64,595.00,246.70,,200.00,25.90,,Cyl,,710.00,
Bradford (SRC_NM),Zhang,1984,[125],18,200.00,200.00,2.93,793.00,256.40,,200.00,27.60,,Cyl,,1764.00,
Bradford (SRC_NM),Zhang,1984,[125],19,201.00,201.00,2.92,796.00,256.40,,200.00,27.60,,Cyl,,1760.00,
Bradford (SRC_NM),Zhang,1984,[125],20,198.00,198.00,2.92,797.00,256.40,,200.00,27.60,,Cyl,,1760.00,
Bradford (SRC_NM),Zhang,1984,[125],21,199.00,199.00,2.91,793.00,256.40,,200.00,25.80,,Cyl,,1546.00,
Bradford (SRC_NM),Zhang,1984,[125],22,200.00,200.00,2.93,792.00,256.40,,200.00,25.90,,Cyl,,1560.00,
Bradford (SRC_NM),Zhang,1984,[125],23,200.00,200.00,3.93,794.00,256.40,,200.00,25.90,,Cyl,,1509.00,
Bradford (SRC_NM),Zhang,1984,[125],24,199.00,199.00,3.99,796.00,279.00,,200.00,36.20,,Cyl,,2100.00,
Bradford (SRC_NM),Zhang,1984,[125],25,200.00,200.00,3.96,796.00,279.00,,200.00,36.40,,Cyl,,2100.00,
Bradford (SRC_NM),Zhang,1984,[125],26,200.00,200.00,4.93,796.00,294.00,,200.00,36.00,,Cyl,,2439.00,
Bradford (SRC_NM),Zhang,1984,[125],27,200.00,200.00,4.92,796.00,294.00,,200.00,36.00,,Cyl,,2465.00,
Bradford (SRC_NM),Zhang,1984,[125],28,149.00,149.00,3.91,598.00,279.00,,200.00,37.00,,Cyl,,1300.00,
Bradford (SRC_NM),Zhang,1984,[125],29,149.00,149.00,3.96,598.00,279.00,,200.00,37.00,,Cyl,,1340.00,
Bradford (SRC_NM),Zhang,1984,[125],30,149.00,149.00,3.94,597.00,279.00,,200.00,37.00,,Cyl,,1350.00,
Bradford (SRC_NM),Zhang,1984,[125],31,198.00,198.00,5.66,796.00,234.70,,200.00,35.90,,Cyl,,2330.00,
Bradford (SRC_NM),Zhang,1984,[125],32,198.00,198.00,5.96,797.00,234.70,,200.00,36.00,,Cyl,,2800.00,
Bradford (SRC_NM),Zhang,1984,[125],33,198.00,198.00,5.69,796.00,234.70,,200.00,36.50,,Cyl,,2190.00,
Bradford (SRC_NM),Zhang,1984,[125],34,150.00,150.00,4.93,595.00,294.90,,200.00,36.90,,Cyl,,1645.00,
Bradford (SRC_NM),Zhang,1984,[125],35,150.00,150.00,4.95,594.00,294.90,,200.00,36.90,,Cyl,,1630.00,
Bradford (SRC_NM),Zhang,1984,[125],36,150.00,150.00,4.96,595.00,294.90,,200.00,36.90,,Cyl,,1650.00,
Bradford (SRC_NM),Zhang,1984,[125],37,199.00,199.00,7.83,797.00,238.30,,200.00,35.70,,Cyl,,2700.00,
Bradford (SRC_NM),Zhang,1984,[125],38,200.00,200.00,7.80,796.00,238.30,,200.00,35.70,,Cyl,,2590.00,
Bradford (SRC_NM),Zhang,1984,[125],39,99.00,99.00,4.90,398.00,294.90,,200.00,37.10,,Cyl,,960.00,
Bradford (SRC_NM),Zhang,1984,[125],40,99.00,99.00,4.92,397.00,294.90,,200.00,37.40,,Cyl,,980.00,
Bradford (SRC_NM),Zhang,1984,[125],41,99.00,99.00,4.86,399.00,294.90,,200.00,37.90,,Cyl,,900.00,
Bradford (SRC_NM),Zhang,1984,[125],42,149.00,149.00,7.67,596.00,238.30,,200.00,36.60,,Cyl,,1845.00,
Bradford (SRC_NM),Zhang,1984,[125],43,149.00,149.00,7.67,596.00,238.30,,200.00,36.60,,Cyl,,1850.00,
Bradford (SRC_NM),Zhang,1984,[125],44,149.00,149.00,7.58,598.00,238.30,,200.00,36.60,,Cyl,,1750.00,
Bradford (SRC_NM),Zhang,1984,[125],45,98.00,98.00,5.74,399.00,234.70,,200.00,37.90,,Cyl,,950.00,
Bradford (SRC_NM),Zhang,1984,[125],46,99.00,99.00,5.84,398.00,234.70,,200.00,37.90,,Cyl,,950.00,
Bradford (SRC_NM),Zhang,1984,[125],47,99.00,99.00,5.85,395.00,234.70,,200.00,38.00,,Cyl,,850.00,
Bradford (SRC_NM),Zhang,1984,[125],48,99.00,99.00,7.72,396.00,238.30,,200.00,38.00,,Cyl,,1100.00,
Bradford (SRC_NM),Zhang,1984,[125],49,100.00,100.00,7.78,398.00,238.30,,200.00,38.00,,Cyl,,1050.00,
Bradford (SRC_NM),Zhang,1984,[125],50,99.00,99.00,7.82,397.00,238.30,,200.00,38.00,,Cyl,,1000.00,
Bradford (SRC_NM),Lu et al.,1999,[126],1,200.00,200.00,5.00,600.00,227.00,,200.00,24.00,,Cyl,,2061.00,
Bradford (SRC_NM),Lu et al.,1999,[126],2,200.00,200.00,5.00,600.00,227.00,,200.00,28.80,,Cyl,,2530.00,
Bradford (SRC_NM),Lu et al.,1999,[126],3,200.00,200.00,5.00,600.00,227.00,,200.00,36.80,,Cyl,,2468.00,
Bradford (SRC_NM),Lu et al.,1999,[126],4,300.00,300.00,5.00,900.00,227.00,,200.00,24.00,,Cyl,,3621.00,
Bradford (SRC_NM),Lu et al.,1999,[126],5,300.00,300.00,5.00,900.00,227.00,,200.00,28.80,,Cyl,,4603.00,
Bradford (SRC_NM),Lu et al.,1999,[126],6,300.00,300.00,5.00,900.00,227.00,,200.00,36.80,,Cyl,,4872.00,
Bradford (SRC_NM),Guo,2006,[123],S-80-F-1,80.20,80.20,1.59,240.00,279.90,,200.00,32.90,,Cyl,,353.00,
Bradford (SRC_NM),Guo,2006,[123],S-80-F-2,80.90,80.90,1.60,240.00,279.90,,200.00,32.90,,Cyl,,347.00,
Bradford (SRC_NM),Guo,2006,[123],S-110-F-1,110.00,110.00,1.54,330.00,279.90,,200.00,32.90,,Cyl,,510.00,
Bradford (SRC_NM),Guo,2006,[123],S-110-F-2,109.80,109.80,1.53,330.00,279.90,,200.00,32.90,,Cyl,,522.00,
Bradford (SRC_NM),Guo,2006,[123],S-150-F-1,149.30,149.30,3.63,450.00,279.90,,200.00,41.80,,Cyl,,1771.00,
Bradford (SRC_NM),Guo,2006,[123],S-150-F-2,149.30,149.30,3.63,450.00,279.90,,200.00,41.80,,Cyl,,1785.00,
Bradford (SRC_NM),Liu & Gho,2005,[36],A1,120.00,120.00,5.80,360.00,300.00,,200.00,74.70,,Cyl,,1697.00,
Bradford (SRC_NM),Liu & Gho,2005,[36],A2,120.00,120.00,5.80,360.00,300.00,,200.00,92.00,,Cyl,,1919.00,
Bradford (SRC_NM),Liu & Gho,2005,[36],1A3-1,200.00,200.00,5.80,600.00,300.00,,200.00,74.70,,Cyl,,3996.00,
Bradford (SRC_NM),Liu & Gho,2005,[36],1A3-2,200.00,200.00,5.80,600.00,300.00,,200.00,74.70,,Cyl,,3862.00,
Bradford (SRC_NM),Liu & Gho,2005,[36],1A4-1,100.00,130.00,5.80,390.00,300.00,,200.00,74.70,,Cyl,,1601.00,
Bradford (SRC_NM),Liu & Gho,2005,[36],1A4-2,100.00,130.00,5.80,390.00,300.00,,200.00,74.70,,Cyl,,1566.00,
Bradford (SRC_NM),Liu & Gho,2005,[36],1A5-1,100.00,130.00,5.80,390.00,300.00,,200.00,92.00,,Cyl,,1854.00,
Bradford (SRC_NM),Liu & Gho,2005,[36],1A5-2,100.00,130.00,5.80,390.00,300.00,,200.00,92.00,,Cyl,,1779.00,
Bradford (SRC_NM),Liu & Gho,2005,[36],1A6-1,170.00,220.00,5.80,660.00,300.00,,200.00,74.70,,Cyl,,3684.00,
Bradford (SRC_NM),Liu & Gho,2005,[36],1A6-2,170.00,220.00,5.80,660.00,300.00,,200.00,74.70,,Cyl,,3717.00,
Bradford (SRC_NM),Liu & Gho,2005,[36],1A9-1,120.00,120.00,4.00,360.00,495.00,,200.00,56.00,,Cyl,,1739.00,
Bradford (SRC_NM),Liu & Gho,2005,[36],1A9-2,120.00,120.00,4.00,360.00,495.00,,200.00,56.00,,Cyl,,1718.00,
Bradford (SRC_NM),Liu & Gho,2005,[36],1A12-1,130.00,130.00,4.00,390.00,495.00,,200.00,56.00,,Cyl,,1963.00,
Bradford (SRC_NM),Liu & Gho,2005,[36],1A12-2,130.00,130.00,4.00,390.00,495.00,,200.00,56.00,,Cyl,,1988.00,
Bradford (SRC_NM),Liu et al.,2003,[37],C1-1,98.20,100.30,4.18,300.00,550.00,,200.00,56.60,,Cyl,,1490.00,
Bradford (SRC_NM),Liu et al.,2003,[37],C1-2,100.60,101.50,4.18,300.00,550.00,,200.00,56.60,,Cyl,,1535.00,
Bradford (SRC_NM),Liu et al.,2003,[37],C2-1,101.10,101.20,4.18,300.00,550.00,,200.00,65.70,,Cyl,,1740.00,
Bradford (SRC_NM),Liu et al.,2003,[37],C2-2,100.40,100.70,4.18,300.00,550.00,,200.00,65.70,,Cyl,,1775.00,
Bradford (SRC_NM),Liu et al.,2003,[37],C3,181.20,182.80,4.18,540.00,550.00,,200.00,56.60,,Cyl,,3590.00,
Bradford (SRC_NM),Liu et al.,2003,[37],C4,180.40,181.80,4.18,540.00,550.00,,200.00,65.70,,Cyl,,4210.00,
Bradford (SRC_NM),Liu Dalin,2005,[127],R1-1,120.00,120.00,4.00,360.00,495.00,,200.00,58.40,,Cyl,,1701.00,
Bradford (SRC_NM),Liu Dalin,2005,[127],R1-2,120.00,120.00,4.00,360.00,495.00,,200.00,58.40,,Cyl,,1657.00,
Bradford (SRC_NM),Liu Dalin,2005,[127],R4-1,130.00,130.00,4.00,390.00,495.00,,200.00,58.40,,Cyl,,2020.00,
Bradford (SRC_NM),Liu Dalin,2005,[127],R4-2,130.00,130.00,4.00,390.00,495.00,,200.00,58.40,,Cyl,,2018.00,
Bradford (SRC_NM),Liu Dalin,2005,[127],R7-1,108.00,108.00,4.00,320.00,495.00,,200.00,77.60,,Cyl,,1749.00,
Bradford (SRC_NM),Liu Dalin,2005,[127],R7-2,108.00,108.00,4.00,320.00,495.00,,200.00,77.60,,Cyl,,1824.00,
Bradford (SRC_NM),Liu Dalin,2005,[127],R10-1,140.00,140.00,4.00,420.00,495.00,,200.00,77.60,,Cyl,,2752.00,
Bradford (SRC_NM),Liu Dalin,2005,[127],R10-2,140.00,140.00,4.00,420.00,495.00,,200.00,77.60,,Cyl,,2828.00,
Bradford (SRC_NM),Liu Dalin,2005,[127],R11-1,125.00,160.00,4.00,480.00,495.00,,200.00,77.60,,Cyl,,2580.00,
Bradford (SRC_NM),Liu Dalin,2005,[127],R11-2,125.00,160.00,4.00,480.00,495.00,,200.00,77.60,,Cyl,,2674.00,
Bradford (SRC_NM),Ye Zaili,2001,[128],43,101.30,101.30,4.97,300.00,347.30,,200.00,49.40,,Cyl,,1310.00,
Bradford (SRC_NM),Ye Zaili,2001,[128],45,103.60,103.60,4.90,300.00,347.30,,200.00,49.40,,Cyl,,1340.00,
Bradford (SRC_NM),Ye Zaili,2001,[128],46,102.00,102.00,4.97,300.00,347.30,,200.00,49.40,,Cyl,,1370.00,
Bradford (SRC_NM),Ye Zaili,2001,[128],23,142.00,142.00,5.11,420.00,347.30,,200.00,49.40,,Cyl,,2160.00,
Bradford (SRC_NM),Ye Zaili,2001,[128],27,142.00,142.00,5.08,420.00,347.30,,200.00,49.40,,Cyl,,2250.00,
Bradford (SRC_NM),Ye Zaili,2001,[128],29,141.40,141.40,5.07,420.00,347.30,,200.00,49.40,,Cyl,,2280.00,
Bradford (SRC_NM),Ye Zaili,2001,[128],96,142.10,142.10,3.02,420.00,255.10,,200.00,44.90,,Cyl,,1360.00,
Bradford (SRC_NM),Ye Zaili,2001,[128],97,142.10,142.10,3.02,420.00,255.10,,200.00,44.90,,Cyl,,1400.00,
Bradford (SRC_NM),Ye Zaili,2001,[128],69,142.10,142.10,2.01,420.00,305.10,,200.00,44.90,,Cyl,,1328.00,
Bradford (SRC_NM),Ye Zaili,2001,[128],70,142.10,142.10,2.01,420.00,305.10,,200.00,44.90,,Cyl,,1364.00,
Bradford (SRC_NM),Ye Zaili,2001,[128],71,140.90,140.90,2.02,420.00,305.10,,200.00,44.90,,Cyl,,1280.00,
Bradford (SRC_NM),Ye Zaili,2001,[128],105,103.50,103.50,5.01,300.00,347.30,,200.00,58.60,,Cyl,,1500.00,
Bradford (SRC_NM),Ye Zaili,2001,[128],106,102.10,102.10,4.97,300.00,347.30,,200.00,58.60,,Cyl,,1330.00,
Bradford (SRC_NM),Ye Zaili,2001,[128],113,101.90,101.90,5.03,300.00,347.30,,200.00,58.60,,Cyl,,1440.00,
Bradford (SRC_NM),Ye Zaili,2001,[128],161,142.30,142.30,5.09,420.00,347.30,,200.00,58.60,,Cyl,,2520.00,
Bradford (SRC_NM),Ye Zaili,2001,[128],162,142.40,142.40,5.10,420.00,347.30,,200.00,58.60,,Cyl,,2610.00,
Bradford (SRC_NM),Ye Zaili,2001,[128],130,143.20,143.20,2.03,420.00,305.10,,200.00,58.60,,Cyl,,1990.00,
Bradford (SRC_NM),Ye Zaili,2001,[128],133,142.30,142.30,2.01,420.00,305.10,,200.00,58.60,,Cyl,,1855.00,
Bradford (SRC_NM),Ye Zaili,2001,[128],156,140.50,140.50,2.00,420.00,305.10,,200.00,58.60,,Cyl,,1780.00,
Bradford (SRC_NM),Ye Zaili,2001,[128],127,141.50,141.50,3.08,420.00,255.10,,200.00,58.60,,Cyl,,1920.00,
Bradford (SRC_NM),Ye Zaili,2001,[128],134,142.40,142.40,3.05,420.00,255.10,,200.00,58.60,,Cyl,,2060.00,
Bradford (SRC_NM),Ye Zaili,2001,[128],129,141.60,141.60,3.04,420.00,255.10,,200.00,58.60,,Cyl,,1960.00,
Bradford (SRC_NM),Ye Zaili,2001,[128],159,149.10,149.10,5.06,420.00,347.30,,200.00,58.60,,Cyl,,1700.00,
Bradford (SRC_NM),Ye Zaili,2001,[128],93,143.10,143.10,3.02,420.00,255.10,,200.00,44.90,,Cyl,,1150.00,
Bradford (SRC_NM),Ye Zaili,2001,[128],22,101.60,130.30,5.03,390.00,347.30,,200.00,49.40,,Cyl,,1580.00,
Bradford (SRC_NM),Ye Zaili,2001,[128],38,102.30,130.30,5.14,390.00,347.30,,200.00,49.40,,Cyl,,1600.00,
Bradford (SRC_NM),Ye Zaili,2001,[128],39,102.30,130.30,5.14,390.00,347.30,,200.00,49.40,,Cyl,,1640.00,
Bradford (SRC_NM),Ye Zaili,2001,[128],85,120.20,166.30,2.94,480.00,255.10,,200.00,49.40,,Cyl,,1580.00,
Bradford (SRC_NM),Ye Zaili,2001,[128],86,126.20,161.00,2.98,480.00,255.10,,200.00,49.40,,Cyl,,1580.00,
Bradford (SRC_NM),Ye Zaili,2001,[128],88,126.00,160.30,2.92,480.00,255.10,,200.00,49.40,,Cyl,,1560.00,
Bradford (SRC_NM),Ye Zaili,2001,[128],4,136.10,167.40,5.13,480.00,347.30,,200.00,49.40,,Cyl,,2510.00,
Bradford (SRC_NM),Ye Zaili,2001,[128],5,135.30,170.80,5.07,510.00,347.30,,200.00,49.40,,Cyl,,2470.00,
Bradford (SRC_NM),Ye Zaili,2001,[128],136,102.70,125.70,5.15,390.00,347.30,,200.00,58.60,,Cyl,,1840.00,
Bradford (SRC_NM),Ye Zaili,2001,[128],150,120.40,130.00,5.03,390.00,347.30,,200.00,58.60,,Cyl,,1820.00,
Bradford (SRC_NM),Ye Zaili,2001,[128],151,102.70,132.30,4.98,390.00,347.30,,200.00,58.60,,Cyl,,1725.00,
Bradford (SRC_NM),Ye Zaili,2001,[128],160,122.50,157.10,2.01,480.00,305.10,,200.00,58.60,,Cyl,,1800.00,
Bradford (SRC_NM),Ye Zaili,2001,[128],163,119.00,161.90,2.00,480.00,305.10,,200.00,58.60,,Cyl,,1740.00,
Bradford (SRC_NM),Ye Zaili,2001,[128],135,125.10,160.40,2.85,480.00,255.10,,200.00,58.60,,Cyl,,1855.00,
Bradford (SRC_NM),Ye Zaili,2001,[128],137,125.60,160.00,2.88,480.00,255.10,,200.00,58.60,,Cyl,,2030.00,
Bradford (SRC_NM),Ye Zaili,2001,[128],152,125.00,161.10,2.81,480.00,255.10,,200.00,58.60,,Cyl,,2040.00,
Bradford (SRC_NM),Ye Zaili,2001,[128],153,137.10,167.90,5.10,480.00,347.30,,200.00,58.60,,Cyl,,2600.00,
Bradford (SRC_NM),Ye Zaili,2001,[128],154,133.20,172.70,5.08,480.00,347.30,,200.00,58.60,,Cyl,,2700.00,
Bradford (SRC_NM),Ye Zaili,2001,[128],60,122.70,160.20,2.03,480.00,305.10,,200.00,49.40,,Cyl,,1400.00,
Bradford (SRC_NM),Ye Zaili,2001,[128],62,119.40,160.10,2.01,480.00,305.10,,200.00,49.40,,Cyl,,1420.00,
Bradford (SRC_NM),Ye Zaili,2001,[128],65,124.30,161.50,2.00,480.00,305.10,,200.00,49.40,,Cyl,,1320.00,
Bradford (SRC_NM),Guo et al.,2006,[38],S-150-F-1,149.30,149.30,3.63,448.00,283.60,,200.00,31.70,,Cyl,,1771.00,"o=oiled	, c=conc loaded, s=steel loaded	"
Bradford (SRC_NM),Guo et al.,2006,[38],S-150-F-2,149.30,149.30,3.63,448.00,283.60,,200.00,31.70,,Cyl,,1785.00,"o=oiled	, c=conc loaded, s=steel loaded	"
Bradford (SRC_NM),Guo et al.,2006,[38],S-150-CF-1 o,149.10,149.10,3.69,448.00,283.60,,200.00,31.70,,Cyl,,1409.00,"o=oiled	, c=conc loaded, s=steel loaded	"
Bradford (SRC_NM),Guo et al.,2006,[38],S-150-CF-2 o,149.00,149.00,3.59,448.00,283.60,,200.00,31.70,,Cyl,,1370.00,"o=oiled	, c=conc loaded, s=steel loaded	"
Bradford (SRC_NM),Guo et al.,2006,[38],S-150-C-1 c,148.60,148.60,3.67,448.00,283.60,,200.00,31.70,,Cyl,,1433.00,"o=oiled	, c=conc loaded, s=steel loaded	"
Bradford (SRC_NM),Guo et al.,2006,[38],S-150-C-2 c,149.40,149.40,3.64,448.00,283.60,,200.00,31.70,,Cyl,,1399.00,"o=oiled	, c=conc loaded, s=steel loaded	"
Bradford (SRC_NM),Guo et al.,2006,[38],S-120-P1 s,120.00,120.00,2.65,360.00,340.00,,200.00,12.20,,Cyl,,635.00,"o=oiled	, c=conc loaded, s=steel loaded	"
Bradford (SRC_NM),Guo et al.,2006,[38],S-120-P2 s,120.00,120.00,2.65,360.00,340.00,,200.00,21.90,,Cyl,,778.00,"o=oiled	, c=conc loaded, s=steel loaded	"
Bradford (SRC_NM),Zhou & Young,2009,[39],A-C40,76.00,76.00,3.09,228.00,199.00,,68.10,36.10,,Cyl,,275.00,"if fc > 60, with .85fc"
Bradford (SRC_NM),Zhou & Young,2009,[39],A-C70,75.90,75.90,3.09,228.00,199.00,,68.10,74.40,,Cyl,,382.00,"if fc > 60, with .85fc"
Bradford (SRC_NM),Zhou & Young,2009,[39],A-C70-R,75.80,75.80,3.09,227.00,199.00,,68.10,74.40,,Cyl,,374.00,"if fc > 60, with .85fc"
Bradford (SRC_NM),Zhou & Young,2009,[39],A-C100,76.00,76.00,3.09,228.00,199.00,,68.10,108.60,,Cyl,,514.00,"if fc > 60, with .85fc"
Bradford (SRC_NM),Zhou & Young,2009,[39],B-C40,88.10,88.10,1.76,269.00,115.00,,67.30,36.10,,Cyl,,299.00,"if fc > 60, with .85fc"
Bradford (SRC_NM),Zhou & Young,2009,[39],B-C70,88.00,88.00,1.76,264.00,115.00,,67.30,74.40,,Cyl,,467.00,"if fc > 60, with .85fc"
Bradford (SRC_NM),Zhou & Young,2009,[39],B-C100,88.00,88.00,1.76,264.00,115.00,,67.30,108.60,,Cyl,,722.00,"if fc > 60, with .85fc"
Bradford (SRC_NM),Zhou & Young,2009,[39],C-C40,101.70,101.70,2.32,300.00,145.00,,67.90,36.10,,Cyl,,415.00,"if fc > 60, with .85fc"
Bradford (SRC_NM),Zhou & Young,2009,[39],C-C70,101.60,101.60,2.32,300.00,145.00,,67.90,74.40,,Cyl,,651.00,"if fc > 60, with .85fc"
Bradford (SRC_NM),Zhou & Young,2009,[39],C-C100,101.50,101.50,2.32,300.00,145.00,,67.90,108.60,,Cyl,,1009.00,"if fc > 60, with .85fc"
Bradford (SRC_NM),Zhou & Young,2009,[39],D-C40,153.00,153.00,3.31,456.00,148.00,,71.80,36.10,,Cyl,,915.00,"if fc > 60, with .85fc"
Bradford (SRC_NM),Zhou & Young,2009,[39],D-C70,152.30,152.30,3.31,456.00,148.00,,71.80,74.40,,Cyl,,1566.00,"if fc > 60, with .85fc"
Bradford (SRC_NM),Zhou & Young,2009,[39],D-C100,152.50,152.50,3.31,455.00,148.00,,71.80,108.60,,Cyl,,2124.00,"if fc > 60, with .85fc"
Bradford (SRC_NM),Zhou & Young,2009,[39],R-A-C40,100.00,44.10,1.57,300.00,145.00,,68.10,36.10,,Cyl,,182.00,"if fc > 60, with .85fc"
Bradford (SRC_NM),Zhou & Young,2009,[39],R-A-C70,100.00,44.10,1.57,300.00,145.00,,68.10,74.40,,Cyl,,296.00,"if fc > 60, with .85fc"
Bradford (SRC_NM),Zhou & Young,2009,[39],R-A-C100,99.90,44.00,1.57,300.00,145.00,,68.10,108.60,,Cyl,,342.00,"if fc > 60, with .85fc"
Bradford (SRC_NM),Zhou & Young,2009,[39],R-B-C40,99.60,44.70,2.90,300.00,228.00,,66.90,36.10,,Cyl,,237.00,"if fc > 60, with .85fc"
Bradford (SRC_NM),Zhou & Young,2009,[39],R-B-C70,99.70,44.10,2.90,300.00,228.00,,66.90,74.40,,Cyl,,271.00,"if fc > 60, with .85fc"
Bradford (SRC_NM),Zhou & Young,2009,[39],R-B-C100,99.80,44.20,2.90,300.00,228.00,,66.90,108.60,,Cyl,,344.00,"if fc > 60, with .85fc"
Bradford (SRC_NM),Neogi et al.,1969,[34],DF3,114.30,114.30,9.63,406.00,258.00,,203.00,32.60,,Cyl,,2442.00,
Bradford (SRC_NM),Neogi et al.,1969,[34],DF4,114.90,114.90,4.39,406.00,258.00,,203.00,32.60,,Cyl,,897.00,
Bradford (SRC_NM),Wei & Han,2000,[121],scdz1-1,120.00,120.00,3.84,360.00,330.10,,200.00,14.60,,Cyl,,882.00,
Bradford (SRC_NM),Wei & Han,2000,[121],scdz1-2,120.00,120.00,3.84,360.00,330.10,,200.00,16.70,,Cyl,,882.00,
Bradford (SRC_NM),Wei & Han,2000,[121],scdz1-3,120.00,120.00,3.84,360.00,330.10,,200.00,16.70,,Cyl,,921.20,
Bradford (SRC_NM),Wei & Han,2000,[121],scdz1-4,120.00,120.00,3.84,360.00,330.10,,200.00,26.40,,Cyl,,1080.00,
Bradford (SRC_NM),Wei & Han,2000,[121],scdz1-5,120.00,120.00,3.84,360.00,330.10,,200.00,28.20,,Cyl,,1078.00,
Bradford (SRC_NM),Wei & Han,2000,[121],scdz2-1,140.00,140.00,3.84,420.00,330.10,,200.00,8.52,,Cyl,,940.80,
Bradford (SRC_NM),Wei & Han,2000,[121],scdz2-2,140.00,140.00,3.84,420.00,330.10,,200.00,8.97,,Cyl,,921.60,
Bradford (SRC_NM),Wei & Han,2000,[121],scdz2-3,140.00,140.00,3.84,420.00,330.10,,200.00,29.30,,Cyl,,1499.40,
Bradford (SRC_NM),Wei & Han,2000,[121],scdz2-4,140.00,140.00,3.84,420.00,330.10,,200.00,29.30,,Cyl,,1470.00,
Bradford (SRC_NM),Wei & Han,2000,[121],scdz3-1,120.00,120.00,5.86,360.00,321.10,,200.00,16.10,,Cyl,,1176.00,
Bradford (SRC_NM),Wei & Han,2000,[121],scdz3-2,120.00,120.00,5.86,360.00,321.10,,200.00,16.10,,Cyl,,1117.20,
Bradford (SRC_NM),Wei & Han,2000,[121],scdz3-3,120.00,120.00,5.86,360.00,321.10,,200.00,13.80,,Cyl,,1195.60,
Bradford (SRC_NM),Wei & Han,2000,[121],scdz3-4,120.00,120.00,5.86,360.00,321.10,,200.00,28.20,,Cyl,,1460.20,
Bradford (SRC_NM),Wei & Han,2000,[121],scdz3-5,120.00,120.00,5.86,360.00,321.10,,200.00,28.20,,Cyl,,1372.00,
Bradford (SRC_NM),Wei & Han,2000,[121],scdz4-1,140.00,140.00,5.86,420.00,321.10,,200.00,8.70,,Cyl,,1342.60,
Bradford (SRC_NM),Wei & Han,2000,[121],scdz4-2,140.00,140.00,5.86,420.00,321.10,,200.00,9.78,,Cyl,,1292.60,
Bradford (SRC_NM),Wei & Han,2000,[121],scdz4-3,140.00,140.00,5.86,420.00,321.10,,200.00,29.30,,Cyl,,2009.00,
Bradford (SRC_NM),Wei & Han,2000,[121],scdz4-4,140.00,140.00,5.86,420.00,321.10,,200.00,29.30,,Cyl,,1906.10,
Bradford (SRC_NM),Wei & Han,2000,[121],scdz5-1,200.00,200.00,5.86,600.00,321.10,,200.00,9.41,,Cyl,,2058.00,
Bradford (SRC_NM),Wei & Han,2000,[121],scdz5-2,200.00,200.00,5.86,600.00,321.10,,200.00,9.41,,Cyl,,1960.00,
Bradford (SRC_NM),Zhang & Zhou,2000,[129],2fp3-1,100.00,100.00,2.00,400.00,284.60,,200.00,32.40,,Cyl,,588.00,
Bradford (SRC_NM),Zhang & Zhou,2000,[129],2fp3-6,100.00,100.00,2.00,400.00,284.60,,200.00,32.40,,Cyl,,656.60,
Bradford (SRC_NM),Zhang & Zhou,2000,[129],2fp3-22,100.00,100.00,2.00,400.00,284.60,,200.00,32.40,,Cyl,,745.00,
Bradford (SRC_NM),Zhang & Zhou,2000,[129],2fp4-10,100.00,100.00,2.00,400.00,284.60,,200.00,32.40,,Cyl,,705.60,
Bradford (SRC_NM),Zhang & Zhou,2000,[129],2fp4-14,100.00,100.00,2.00,400.00,284.60,,200.00,32.40,,Cyl,,666.40,
Bradford (SRC_NM),Zhang & Zhou,2000,[129],2fp4-16,100.00,100.00,2.00,400.00,284.60,,200.00,32.40,,Cyl,,696.00,
Bradford (SRC_NM),Zhang & Zhou,2000,[129],2fp4-23,100.00,100.00,2.00,400.00,284.60,,200.00,32.40,,Cyl,,725.00,
Bradford (SRC_NM),Zhang & Zhou,2000,[129],2fp4-24,100.00,100.00,2.00,400.00,284.60,,200.00,32.40,,Cyl,,745.00,
Bradford (SRC_NM),Zhang & Zhou,2000,[129],3fp3-25,100.00,100.00,3.00,400.00,288.20,,200.00,32.40,,Cyl,,852.00,
Bradford (SRC_NM),Zhang & Zhou,2000,[129],3fp3-36,100.00,100.00,3.00,400.00,288.20,,200.00,32.40,,Cyl,,892.00,
Bradford (SRC_NM),Zhang & Zhou,2000,[129],3fp3-8,100.00,100.00,3.00,400.00,288.20,,200.00,32.40,,Cyl,,882.00,
Bradford (SRC_NM),Zhang & Zhou,2000,[129],3fp3-26,100.00,100.00,3.00,400.00,288.20,,200.00,32.40,,Cyl,,931.00,
Bradford (SRC_NM),Zhang & Zhou,2000,[129],3fp3-5,100.00,100.00,3.00,400.00,288.20,,200.00,32.40,,Cyl,,882.00,
Bradford (SRC_NM),Zhang & Zhou,2000,[129],3fp4-11,100.00,100.00,3.00,400.00,288.20,,200.00,32.40,,Cyl,,891.00,
Bradford (SRC_NM),Zhang & Zhou,2000,[129],3fp4-17,100.00,100.00,3.00,400.00,288.20,,200.00,32.40,,Cyl,,833.00,
Bradford (SRC_NM),Zhang & Zhou,2000,[129],3fp4-20,100.00,100.00,3.00,400.00,288.20,,200.00,32.40,,Cyl,,872.00,
Bradford (SRC_NM),Zhang & Zhou,2000,[129],5fp3-4,100.00,100.00,5.00,400.00,403.40,,200.00,32.40,,Cyl,,1195.00,
Bradford (SRC_NM),Zhang & Zhou,2000,[129],5fp3-27,100.00,100.00,5.00,400.00,403.40,,200.00,32.40,,Cyl,,1068.00,
Bradford (SRC_NM),Zhang & Zhou,2000,[129],5fp3-28,100.00,100.00,5.00,400.00,403.40,,200.00,32.40,,Cyl,,1294.00,
Bradford (SRC_NM),Zhang & Zhou,2000,[129],5fp3-35,100.00,100.00,5.00,400.00,403.40,,200.00,32.40,,Cyl,,1274.00,
Bradford (SRC_NM),Zhang & Zhou,2000,[129],5fp3-29,100.00,100.00,5.00,400.00,403.40,,200.00,32.40,,Cyl,,1313.00,
Bradford (SRC_NM),Zhang & Zhou,2000,[129],5fp4-13,100.00,100.00,5.00,400.00,403.40,,200.00,32.40,,Cyl,,1294.00,
Bradford (SRC_NM),Zhang & Zhou,2000,[129],5fp4-18,100.00,100.00,5.00,400.00,403.40,,200.00,32.40,,Cyl,,1244.60,
Bradford (SRC_NM),Zhang & Zhou,2000,[129],5fp4-21,100.00,100.00,5.00,400.00,403.40,,200.00,32.40,,Cyl,,1323.00,
Bradford (SRC_NM),Zhang & Zhou,2000,[129],5fp4-30,100.00,100.00,5.00,400.00,403.40,,200.00,32.40,,Cyl,,1313.00,
Bradford (SRC_NM),Zhang & Zhou,2000,[129],5fp4-31,100.00,100.00,5.00,400.00,403.40,,200.00,32.40,,Cyl,,1274.00,
Bradford (SRC_NM),Zhang & Zhou,2000,[129],5fp4-32,100.00,100.00,5.00,400.00,403.40,,200.00,32.40,,Cyl,,1244.60,
Bradford (SRC_NM),Zhang & Zhou,2000,[129],4fp3-7,100.00,100.00,4.00,400.00,239.80,,200.00,32.40,,Cyl,,1019.00,
Bradford (SRC_NM),Zhang & Zhou,2000,[129],4fp3-9,100.00,100.00,4.00,400.00,239.80,,200.00,32.40,,Cyl,,980.00,
Bradford (SRC_NM),Zhang & Zhou,2000,[129],4fp3-2,100.00,100.00,4.00,400.00,239.80,,200.00,32.40,,Cyl,,882.00,
Bradford (SRC_NM),Zhang & Zhou,2000,[129],4fp3-33,100.00,100.00,4.00,400.00,239.80,,200.00,32.40,,Cyl,,901.60,
Bradford (SRC_NM),Zhang & Zhou,2000,[129],4fp3-34,100.00,100.00,4.00,400.00,239.80,,200.00,32.40,,Cyl,,980.00,
Bradford (SRC_NM),Zhang & Zhou,2000,[129],4fp4-15,100.00,100.00,4.00,400.00,239.80,,200.00,32.40,,Cyl,,1000.00,
Bradford (SRC_NM),Zhang & Zhou,2000,[129],4fp4-19,100.00,100.00,4.00,400.00,239.80,,200.00,32.40,,Cyl,,970.00,
Bradford (SRC_NM),Zhang & Zhou,2000,[129],4fp4-35,100.00,100.00,4.00,400.00,239.80,,200.00,32.40,,Cyl,,921.20,
Bradford (SRC_NM),Zhang & Zhou,2000,[129],4fp4-36,100.00,100.00,4.00,400.00,239.80,,200.00,32.40,,Cyl,,960.40,
Bradford (SRC_NM),Tomii & Sakino,1979,[40],1A,100.00,100.00,2.29,300.00,194.20,346.17,206.00,32.00,,Cyl,,497.40,
Bradford (SRC_NM),Tomii & Sakino,1979,[40],1B,100.00,100.00,2.29,300.00,194.20,346.17,206.00,32.00,,Cyl,,498.00,
Bradford (SRC_NM),Tomii & Sakino,1979,[40],2A,100.00,100.00,2.20,300.00,339.40,410.90,214.00,21.40,,Cyl,,511.00,
Bradford (SRC_NM),Tomii & Sakino,1979,[40],2B,100.00,100.00,2.20,300.00,339.40,410.90,214.00,21.40,,Cyl,,510.00,
Bradford (SRC_NM),Tomii & Sakino,1979,[40],4A,100.00,100.00,2.99,300.00,288.40,404.03,206.00,20.60,,Cyl,,529.00,
Bradford (SRC_NM),Tomii & Sakino,1979,[40],3B,100.00,100.00,2.99,300.00,288.40,404.03,206.00,20.60,,Cyl,,528.00,
Bradford (SRC_NM),Tomii & Sakino,1979,[40],4A,100.00,100.00,4.25,300.00,284.50,392.27,226.00,19.80,,Cyl,,667.00,
Bradford (SRC_NM),Tomii & Sakino,1979,[40],4B,100.00,100.00,4.25,300.00,284.50,392.27,226.00,19.80,,Cyl,,666.00,
Bradford (SRC_NM),Grauers,1993,[43],27,250.00,250.00,8.00,500.00,379.00,,200.00,33.00,,Cyl,,4870.00,
Bradford (SRC_NM),Grauers,1993,[43],28,250.00,250.00,8.00,500.00,379.00,,200.00,91.00,,Cyl,,8300.00,
Bradford (SRC_NM),Inai & Sakino,1996,[44],CR4A2,148.00,148.00,4.38,444.00,262.00,,206.00,25.40,,Cyl,,1153.00,
Bradford (SRC_NM),Inai & Sakino,1996,[44],CR4A4.1,148.00,148.00,4.38,444.00,262.00,,206.00,40.50,,Cyl,,1414.00,
Bradford (SRC_NM),Inai & Sakino,1996,[44],CR4A4.2,148.00,148.00,4.38,444.00,262.00,,206.00,40.50,,Cyl,,1402.00,
Bradford (SRC_NM),Inai & Sakino,1996,[44],CR4A8,148.00,148.00,4.38,444.00,262.00,,206.00,77.00,,Cyl,,2108.00,
Bradford (SRC_NM),Inai & Sakino,1996,[44],CR4C2,215.00,215.00,4.38,645.00,262.00,,206.00,25.40,,Cyl,,1777.00,
Bradford (SRC_NM),Inai & Sakino,1996,[44],CR4C4.1,215.00,215.00,4.38,645.00,262.00,,206.00,41.10,,Cyl,,2424.00,
Bradford (SRC_NM),Inai & Sakino,1996,[44],CR4C4.2,215.00,215.00,4.38,645.00,262.00,,206.00,41.10,,Cyl,,2393.00,
Bradford (SRC_NM),Inai & Sakino,1996,[44],CR4C8,215.00,215.00,4.38,645.00,262.00,,206.00,80.30,,Cyl,,3837.00,
Bradford (SRC_NM),Inai & Sakino,1996,[44],CR4D2,323.00,323.00,4.38,969.00,262.00,,206.00,25.40,,Cyl,,3367.00,
Bradford (SRC_NM),Inai & Sakino,1996,[44],CR4D4.1,323.00,323.00,4.38,969.00,262.00,,206.00,41.10,,Cyl,,5950.00,
Bradford (SRC_NM),Inai & Sakino,1996,[44],CR4D4.2,323.00,323.00,4.38,969.00,262.00,,206.00,41.10,,Cyl,,4830.00,
Bradford (SRC_NM),Inai & Sakino,1996,[44],CR4D8,323.00,323.00,4.38,969.00,262.00,,206.00,80.30,,Cyl,,7481.00,
Bradford (SRC_NM),Inai & Sakino,1996,[44],CR6A2,144.00,144.00,6.36,432.00,618.00,,206.00,25.40,,Cyl,,2572.00,
Bradford (SRC_NM),Inai & Sakino,1996,[44],CR6A4.1,144.00,144.00,6.36,432.00,618.00,,206.00,40.50,,Cyl,,2808.00,
Bradford (SRC_NM),Inai & Sakino,1996,[44],CR6A4.2,144.00,144.00,6.36,432.00,618.00,,206.00,40.50,,Cyl,,2765.00,
Bradford (SRC_NM),Inai & Sakino,1996,[44],CR6A8,144.00,144.00,6.36,432.00,618.00,,206.00,77.00,,Cyl,,3399.00,
Bradford (SRC_NM),Inai & Sakino,1996,[44],CR6C2,211.00,211.00,6.36,633.00,618.00,,206.00,25.40,,Cyl,,3920.00,
Bradford (SRC_NM),Inai & Sakino,1996,[44],CR6C4.1,211.00,211.00,6.36,633.00,618.00,,206.00,40.50,,Cyl,,4428.00,
Bradford (SRC_NM),Inai & Sakino,1996,[44],CR6C4.2,211.00,211.00,6.36,633.00,618.00,,206.00,40.50,,Cyl,,4484.00,
Bradford (SRC_NM),Inai & Sakino,1996,[44],CR6C8,211.00,211.00,6.36,633.00,618.00,,206.00,77.00,,Cyl,,5758.00,
Bradford (SRC_NM),Inai & Sakino,1996,[44],CR6D2,319.00,319.00,6.36,957.00,618.00,,206.00,25.40,,Cyl,,6320.00,
Bradford (SRC_NM),Inai & Sakino,1996,[44],CR6D4.1,319.00,319.00,6.36,957.00,618.00,,206.00,41.10,,Cyl,,7780.00,
Bradford (SRC_NM),Inai & Sakino,1996,[44],CR6D4.2,318.00,318.00,6.36,954.00,618.00,,206.00,41.10,,Cyl,,7473.00,
Bradford (SRC_NM),Inai & Sakino,1996,[44],CR6D8,319.00,319.00,6.36,957.00,618.00,,206.00,85.10,,Cyl,,10357.00,
Bradford (SRC_NM),Inai & Sakino,1996,[44],CR8A2,120.00,120.00,6.36,360.00,618.00,,206.00,25.40,,Cyl,,2819.00,
Bradford (SRC_NM),Inai & Sakino,1996,[44],CR8A4.1,120.00,120.00,6.47,360.00,835.00,,206.00,40.50,,Cyl,,2957.00,
Bradford (SRC_NM),Inai & Sakino,1996,[44],CR8A4.2,120.00,120.00,6.47,360.00,835.00,,206.00,40.50,,Cyl,,2961.00,
Bradford (SRC_NM),Inai & Sakino,1996,[44],CR8A8,120.00,120.00,6.47,360.00,835.00,,206.00,77.00,,Cyl,,3318.00,
Bradford (SRC_NM),Inai & Sakino,1996,[44],CR8C2,175.00,175.00,6.47,525.00,835.00,,206.00,25.40,,Cyl,,4210.00,
Bradford (SRC_NM),Inai & Sakino,1996,[44],CR8C4.1,175.00,175.00,6.47,525.00,835.00,,206.00,40.50,,Cyl,,4493.00,
Bradford (SRC_NM),Inai & Sakino,1996,[44],CR8C4.2,175.00,175.00,6.47,525.00,835.00,,206.00,40.50,,Cyl,,4542.00,
Bradford (SRC_NM),Inai & Sakino,1996,[44],CR8C8,175.00,175.00,6.47,525.00,835.00,,206.00,77.00,,Cyl,,5366.00,
Bradford (SRC_NM),Inai & Sakino,1996,[44],CR8D2,265.00,265.00,6.47,795.00,835.00,,206.00,25.40,,Cyl,,6546.00,
Bradford (SRC_NM),Inai & Sakino,1996,[44],CR8D4.1,265.00,265.00,6.47,795.00,835.00,,206.00,41.10,,Cyl,,7117.00,
Bradford (SRC_NM),Inai & Sakino,1996,[44],CR8D4.2,265.00,265.00,6.47,795.00,835.00,,206.00,41.10,,Cyl,,7172.00,
Bradford (SRC_NM),Inai & Sakino,1996,[44],CR8D8,265.00,265.00,6.47,795.00,835.00,,206.00,80.30,,Cyl,,8990.00,
Bradford (SRC_NM),Inai & Sakino,1996,[44],CR4A4.3,210.00,210.00,5.48,630.00,294.00,,206.00,39.10,,Cyl,,3184.00,
Bradford (SRC_NM),Inai & Sakino,1996,[44],CR4A9,211.00,211.00,5.48,633.00,294.00,,206.00,91.10,,Cyl,,4775.00,
Bradford (SRC_NM),Inai & Sakino,1996,[44],CR4C4.3,210.00,210.00,4.50,630.00,277.00,,206.00,39.10,,Cyl,,2714.00,
Bradford (SRC_NM),Inai & Sakino,1996,[44],CR4C9,211.00,211.00,4.50,633.00,277.00,,206.00,91.10,,Cyl,,4372.00,
Bradford (SRC_NM),Inai & Sakino,1996,[44],CR6A4.3,211.00,211.00,8.83,633.00,536.00,,206.00,39.10,,Cyl,,5900.00,
Bradford (SRC_NM),Inai & Sakino,1996,[44],CR6A9,211.00,211.00,8.83,633.00,536.00,,206.00,91.10,,Cyl,,7010.00,
Bradford (SRC_NM),Inai & Sakino,1996,[44],CR6C4.3,204.00,204.00,5.95,612.00,540.00,,206.00,39.10,,Cyl,,4027.00,
Bradford (SRC_NM),Inai & Sakino,1996,[44],CR6C9,204.00,204.00,5.95,612.00,540.00,,206.00,91.10,,Cyl,,5305.00,
Bradford (SRC_NM),Inai & Sakino,1996,[44],CR8A4.3,180.00,180.00,9.45,540.00,825.00,,206.00,39.10,,Cyl,,6805.00,
Bradford (SRC_NM),Inai & Sakino,1996,[44],CR8A9,180.00,180.00,9.45,540.00,825.00,,206.00,91.10,,Cyl,,7405.00,
Bradford (SRC_NM),Inai & Sakino,1996,[44],CR8C4.3,180.00,180.00,6.60,540.00,824.00,,206.00,31.10,,Cyl,,5030.00,
Bradford (SRC_NM),Inai & Sakino,1996,[44],CR8C9,180.00,180.00,6.60,540.00,824.00,,206.00,91.10,,Cyl,,5875.00,
Bradford (SRC_NM),Nakahara & Sakino,1998,[45],CR8-6-10,200.00,200.00,6.16,600.00,781.00,,212.00,119.00,,Cyl,,6645.00,
Bradford (SRC_NM),Nakahara & Sakino,1998,[45],CR8-3-10,200.00,200.00,3.17,600.00,781.00,,212.00,119.00,,Cyl,,4910.00,
Bradford (SRC_NM),Nakahara & Sakino,1998,[45],CR4-6-10,200.00,200.00,6.39,600.00,310.00,,209.00,119.00,,Cyl,,4965.00,
Bradford (SRC_NM),Nakahara & Sakino,1998,[45],CR4-3-10,200.00,200.00,3.09,600.00,310.00,,209.00,119.00,,Cyl,,3899.00,
Bradford (SRC_NM),Varma,2000,[46],SC-32-80,305.00,305.00,8.90,1220.00,560.00,674.00,197.00,110.00,,Cyl,,14116.00,fy = 600 (Mark's Database)
Bradford (SRC_NM),Varma,2001,[46],SC-48080,305.00,305.00,6.10,1220.00,660.00,737.00,194.00,110.00,,Cyl,,12307.00,
Bradford (SRC_NM),Varma,2002,[46],Sc-32-46,305.00,305.00,8.60,1220.00,259.00,429.00,197.00,110.00,,Cyl,,11390.00,
Bradford (SRC_NM),Varma,2003,[46],SC-48-46,305.00,305.00,5.80,1220.00,471.00,534.00,204.00,110.00,,Cyl,,11568.00,
Bradford (SRC_NM),Lu & Kennedy,1992,[47],1,152.40,152.40,4.43,300.00,389.00,,212.00,46.20,,Cyl,,1906.00,
Bradford (SRC_NM),Lu & Kennedy,1992,[47],2,152.40,152.40,8.95,300.00,432.00,,205.00,45.40,,Cyl,,3307.00,
Bradford (SRC_NM),Lu & Kennedy,1992,[47],3,152.00,153.40,6.17,300.00,377.00,,208.00,43.60,,Cyl,,3317.00,
Bradford (SRC_NM),Lu & Kennedy,1992,[47],4,152.20,153.00,9.04,300.00,394.00,,200.00,47.20,,Cyl,,4208.00,
Bradford (SRC_NM),Yamamoto,2000,[13],S10D-2I,100.20,100.20,2.18,300.00,300.00,,200.00,25.70,,Cyl,,411.00,A' tests loaded on steel & concrete
Bradford (SRC_NM),Yamamoto,2000,[13],S20D-2I,200.30,200.30,4.35,601.00,323.00,,200.00,29.60,,Cyl,,1613.00,A' tests loaded on steel & concrete
Bradford (SRC_NM),Yamamoto,2000,[13],S30D-2I,300.50,300.50,6.10,902.00,395.00,,200.00,26.50,,Cyl,,2766.00,A' tests loaded on steel & concrete
Bradford (SRC_NM),Yamamoto,2000,[13],S10D-4I,100.00,100.00,2.18,300.00,300.00,,200.00,53.70,,Cyl,,697.00,A' tests loaded on steel & concrete
Bradford (SRC_NM),Yamamoto,2000,[13],S20D-4I,200.10,200.10,4.35,601.00,323.00,,200.00,57.90,,Cyl,,2563.00,A' tests loaded on steel & concrete
Bradford (SRC_NM),Yamamoto,2000,[13],S30D-4I,300.60,300.60,6.10,902.00,395.00,,200.00,58.90,,Cyl,,5481.00,A' tests loaded on steel & concrete
Bradford (SRC_NM),Yamamoto,2000,[13],S10D-6I,101.10,101.10,2.18,300.00,300.00,,200.00,61.00,,Cyl,,783.00,A' tests loaded on steel & concrete
Bradford (SRC_NM),Yamamoto,2000,[13],S20D-6I,200.20,200.20,4.35,601.00,323.00,,200.00,63.70,,Cyl,,2825.00,A' tests loaded on steel & concrete
Bradford (SRC_NM),Yamamoto,2000,[13],S10D-2A,100.20,100.20,2.18,300.00,300.00,,200.00,25.70,,Cyl,,609.00,A' tests loaded on steel & concrete
Bradford (SRC_NM),Yamamoto,2000,[13],S20D-2A,200.30,200.30,4.35,601.00,323.00,,200.00,29.60,,Cyl,,2230.00,A' tests loaded on steel & concrete
Bradford (SRC_NM),Yamamoto,2000,[13],S30D-2A,300.50,300.50,6.10,902.00,395.00,,200.00,26.50,,Cyl,,5102.00,A' tests loaded on steel & concrete
Bradford (SRC_NM),Yamamoto,2000,[13],S10D-4A,100.10,100.10,2.18,300.00,300.00,,200.00,53.70,,Cyl,,851.00,A' tests loaded on steel & concrete
Bradford (SRC_NM),Yamamoto,2000,[13],S20D-4A,200.10,200.10,4.35,601.00,323.00,,200.00,57.90,,Cyl,,3201.00,A' tests loaded on steel & concrete
Bradford (SRC_NM),Yamamoto,2000,[13],S30D-4A,300.70,300.70,6.10,902.00,395.00,,200.00,52.20,,Cyl,,6494.00,A' tests loaded on steel & concrete
Bradford (SRC_NM),Yamamoto,2000,[13],S10D-6A,100.10,100.10,2.18,300.00,300.00,,200.00,61.00,,Cyl,,911.00,A' tests loaded on steel & concrete
Bradford (SRC_NM),Yamamoto,2000,[13],S20D-6A,200.30,200.30,4.35,601.00,323.00,,200.00,63.70,,Cyl,,3417.00,A' tests loaded on steel & concrete
Bradford (SRC_NM),Lam & Williams	,2004,[48],S3,100.70,100.70,9.60,301.00,400.00,,200.00,24.64,,Cyl,,1550.00,t differs to Mark's database
Bradford (SRC_NM),Lam & Williams	,2004,[48],S4,101.00,101.00,9.60,300.00,400.00,,200.00,74.88,,Cyl,,2000.00,t differs to Mark's database
Bradford (SRC_NM),Lam & Williams	,2004,[48],S5,99.90,99.90,4.90,301.00,289.00,,200.00,24.64,,Cyl,,800.00,t differs to Mark's database
Bradford (SRC_NM),Lam & Williams	,2004,[48],S6,99.80,99.80,4.90,300.00,300.00,,200.00,74.88,,Cyl,,900.00,t differs to Mark's database
Bradford (SRC_NM),Lam & Williams	,2004,[48],S7,100.10,100.10,4.20,301.00,333.00,,200.00,27.76,,Cyl,,700.00,t differs to Mark's database
Bradford (SRC_NM),Lam & Williams	,2004,[48],S8,100.00,100.00,4.20,302.00,333.00,,200.00,27.76,,Cyl,,680.00,t differs to Mark's database
Bradford (SRC_NM),Lam & Williams	,2004,[48],S9,100.00,100.00,4.10,299.00,333.00,,200.00,77.76,,Cyl,,1130.00,t differs to Mark's database
Bradford (SRC_NM),Lam & Williams	,2004,[48],S10-g,100.00,100.00,4.10,300.00,333.00,,200.00,77.76,,Cyl,,970.00,t differs to Mark's database
Bradford (SRC_NM),Lam & Williams	,2004,[48],S12,100.00,100.00,4.10,301.00,333.00,,200.00,46.08,,Cyl,,880.00,t differs to Mark's database
Bradford (SRC_NM),Lam & Williams	,2004,[48],S13-g,99.90,99.90,4.00,301.00,333.00,,200.00,46.08,,Cyl,,830.00,t differs to Mark's database
Bradford (SRC_NM),Lam & Williams	,2004,[48],S14,101.00,101.00,9.60,302.00,400.00,,200.00,46.08,,Cyl,,1800.00,t differs to Mark's database
Bradford (SRC_NM),Lam & Williams	,2004,[48],S15-g,99.80,99.80,4.80,302.00,289.00,,200.00,25.52,,Cyl,,780.00,t differs to Mark's database
Bradford (SRC_NM),Lam & Williams	,2004,[48],S16,99.70,99.70,4.70,301.00,289.00,,200.00,46.56,,Cyl,,1000.00,t differs to Mark's database
Bradford (SRC_NM),Lam & Williams	,2004,[48],S17-g,99.70,99.70,4.73,302.00,289.00,,200.00,79.12,,Cyl,,1050.00,t differs to Mark's database
Bradford (SRC_NM),Lam & Williams	,2004,[48],S18,99.90,99.90,4.10,301.00,333.00,,200.00,79.12,,Cyl,,1130.00,t differs to Mark's database
Bradford (SRC_NM),Han & Yao,2004,[14],sssc-1 flow,200.00,200.00,3.00,600.00,303.50,,200.00,46.80,,Cyl,,2458.00,
Bradford (SRC_NM),Han & Yao,2004,[14],sssc-2 flow,200.00,200.00,3.00,601.00,303.50,,200.00,46.80,,Cyl,,2594.00,
Bradford (SRC_NM),Han & Yao,2004,[14],ssh-1 hand,200.00,200.00,3.00,602.00,303.50,,200.00,46.80,,Cyl,,2306.00,
Bradford (SRC_NM),Han & Yao,2004,[14],ssh-2 hand,200.00,200.00,3.00,603.00,303.50,,200.00,46.80,,Cyl,,2284.00,
Bradford (SRC_NM),Han & Yao,2004,[14],ssv-1 vib,200.00,200.00,3.00,604.00,303.50,,200.00,46.80,,Cyl,,2550.00,
Bradford (SRC_NM),Han & Yao,2004,[14],ssv-2  vib,200.00,200.00,3.00,605.00,303.50,,200.00,46.80,,Cyl,,2587.00,
Bradford (LRC_NM),Matsui et al.,1995,[5],R4-0,149.80,149.80,4.27,600.00,412.00,,200.00,31.90,,Cyl,,1598.00,
Bradford (LRC_NM),Matsui et al.,1995,[5],R8-0,149.80,149.80,4.27,1200.00,412.00,,200.00,31.90,,Cyl,,1586.00,
Bradford (LRC_NM),Matsui et al.,1995,[5],R12-0,149.80,149.80,4.27,1800.00,412.00,,200.00,31.90,,Cyl,,1573.00,
Bradford (LRC_NM),Matsui et al.,1995,[5],R18-0,149.80,149.80,4.27,2700.00,412.00,,200.00,31.90,,Cyl,,1356.00,
Bradford (LRC_NM),Matsui et al.,1995,[5],R24-0,149.80,149.80,4.27,3600.00,412.00,,200.00,31.90,,Cyl,,1143.00,
Bradford (LRC_NM),Matsui et al.,1995,[5],R30-0,149.80,149.80,4.27,4500.00,412.00,,200.00,31.90,,Cyl,,909.00,
Bradford (LRC_NM),Wei & Han,2000,[121],Sccz1,120.00,120.00,5.86,2600.00,321.10,,200.00,20.40,,Cyl,,999.60,
Bradford (LRC_NM),Wei & Han,2000,[121],Sccz2,200.00,200.00,5.86,2600.00,321.10,,200.00,16.80,,Cyl,,2082.50,
Bradford (LRC_NM),Wei & Han,2000,[121],Sccz3-1,120.00,120.00,3.84,2600.00,330.10,,200.00,17.90,,Cyl,,754.20,
Bradford (LRC_NM),Wei & Han,2000,[121],Sccz3-2,120.00,120.00,3.84,2600.00,330.10,,200.00,17.90,,Cyl,,833.00,
Bradford (LRC_NM),Wei & Han,2000,[121],Sccz3-3,120.00,120.00,3.84,2600.00,330.10,,200.00,29.30,,Cyl,,980.00,
Bradford (LRC_NM),Wei & Han,2000,[121],Sccz4-1,140.00,140.00,3.84,2600.00,330.10,,200.00,17.70,,Cyl,,1048.60,
Bradford (LRC_NM),Wei & Han,2000,[121],Sccz4-2,140.00,140.00,3.84,2600.00,330.10,,200.00,17.70,,Cyl,,1127.00,
Bradford (LRC_NM),Wei & Han,2000,[121],Sccz4-3,140.00,140.00,3.84,2600.00,330.10,,200.00,29.30,,Cyl,,1323.00,
Bradford (LRC_NM),Furlong	,1967,[22],"""1""",101.60,101.60,2.13,914.00,336.00,,203.00,23.80,,Cyl,,524.00,
Bradford (LRC_NM),Furlong	,1967,[22],"""2""",101.60,101.60,2.13,914.00,336.00,,203.00,23.80,,Cyl,,488.00,
Bradford (LRC_NM),Furlong	,1967,[22],"""3""",101.60,101.60,3.18,914.00,336.00,,203.00,29.30,,Cyl,,667.00,
Bradford (LRC_NM),Furlong	,1967,[22],"""4""",101.60,101.60,3.18,914.00,336.00,,203.00,29.30,,Cyl,,676.00,
Bradford (LRC_NM),Furlong	,1967,[22],"""5""",127.00,127.00,4.80,914.00,492.00,,203.00,45.50,,Cyl,,1156.00,
Mark (RCFT_C+PBC),Furlong,1967,[22],Column-3,127.00,127.00,2.13,914.40,484.72,,,44.82,,Cyl,,1601.36,Length from Knowles and Park (1970)
Mark (RCFT_C+PBC),Furlong,1967,[22],Column-4,101.60,101.60,2.13,914.40,330.96,,,23.44,,Cyl,,524.00,Length from Knowles and Park (1970)
Mark (RCFT_C+PBC),Furlong,1967,[22],Column-5,101.60,101.60,3.18,914.40,330.96,,,23.44,,Cyl,,488.41,Length from Knowles and Park (1970)
Mark (RCFT_C+PBC),Furlong,1967,[22],Column-6,101.60,101.60,3.18,914.40,330.96,,,28.82,,Cyl,,667.23,Length from Knowles and Park (1970)
