Repository: A-freedom/SteelCon-Predictive-Engine

# Graduation Project
This is an Artificial Neural Network (ANN) developed by students at the University of Basra, College of Civil Engineering. It predicts the compressive strength of Rectangular Concrete-Filled Steel Tubes (R_CFST).

## Overview

This is an Artificial Neural Network (ANN) developed by students at the University of Basra, College of Civil Engineering. It predicts the compressive strength of Rectangular Concrete-Filled Steel Tubes (R_CFST).

### Download the Project

```bash
git clone https://github.com/A-freedom/SteelCon-Predictive-Engine.git
cd SteelCon-Predictive-Engine
```

File: DATA/3208 R_CFST_NM.csv (part 2 of 3)
Load type ,=,"Axial compression, no moment",,,,,,,,,,,,,,,
,,,,,,,,,,,,,,,,,
Refference,,,,,Geometry,,,,Steel,,,Concrete,,,,,
Source,Refference,Year,Ref. No,Speciment,b (mm),h (mm),t (mm),L (mm),fy (MPa),fu (MPa),Ea (Gpa),fc (MPa),Ec (Gpa),fc type,δo (mm),N Test (kN),Notes
Mark (RCFT_C+PBC),Furlong,1967,[22],Column-7,101.60,101.60,3.18,914.40,330.96,,,28.82,,Cyl,,676.13,Length from Knowles and Park (1970)
Bradford (LRC_NM),Bridge,1976,[49],SHC-2,203.30,204.00,10.01,3050.00,290.00,,205.00,31.10,,Cyl,1.68,2869.00,
Bradford (LRC_NM),Shakir-Khalil & Zeg.,1989,[50],1,80.00,120.00,5.00,2760.00,386.30,,205.00,44.00,,Cyl,5.47,600.00,
Bradford (LRC_NM),Shakir-Khalil & Mouli,1990,[51],1,80.00,120.00,5.00,2740.00,357.50,,205.00,35.70,,Cyl,19.3,407.00,
Bradford (LRC_NM),Bergmann,1994,[52],RE11,180.00,180.00,6.30,1000.00,397.00,,200.00,92.40,,Cyl,0.0068,4060.00,
Bradford (LRC_NM),Bergmann,1994,[52],RE14,180.00,180.00,6.30,4000.00,413.00,,200.00,92.40,,Cyl,0.0037,4008.00,
Bradford (LRC_NM),Bergmann,1994,[52],RE21,260.00,260.00,7.10,1000.00,426.00,,200.00,92.40,,Cyl,0.0078,7488.00,
Bradford (LRC_NM),Bergmann,1994,[52],RE24,260.00,260.00,7.10,4000.00,413.00,,200.00,92.40,,Cyl,0.0035,7536.00,
Bradford (LRC_NM),Grauers,1993,[43],1,120.00,120.00,5.00,500.00,304.00,,200.00,47.00,,Cyl,0.0077,1440.00,
Bradford (LRC_NM),Grauers,1993,[43],2,120.00,120.00,5.00,500.00,438.00,,200.00,46.00,,Cyl,0.0065,1690.00,
Bradford (LRC_NM),Grauers,1993,[43],3,120.00,120.00,5.00,500.00,327.00,,200.00,96.00,,Cyl,0.0068,2040.00,
Bradford (LRC_NM),Grauers,1993,[43],4,120.00,120.00,5.00,500.00,439.00,,200.00,96.00,,Cyl,0.0079,2240.00,
Bradford (LRC_NM),Grauers,1993,[43],5,120.00,120.00,8.00,500.00,323.00,,200.00,39.00,,Cyl,0.0071,1550.00,
Bradford (LRC_NM),Grauers,1993,[43],6,120.00,120.00,8.00,500.00,300.00,,200.00,46.00,,Cyl,0.0081,1670.00,
Bradford (LRC_NM),Grauers,1993,[43],7,120.00,120.00,8.00,500.00,376.00,,200.00,47.00,,Cyl,0.0088,1990.00,
Bradford (LRC_NM),Grauers,1993,[43],8,120.00,120.00,8.00,500.00,323.00,,200.00,103.00,,Cyl,0.0059,2270.00,
Bradford (LRC_NM),Grauers,1993,[43],9,120.00,120.00,8.00,500.00,379.00,,200.00,103.00,,Cyl,0.0073,2680.00,
Bradford (LRC_NM),Grauers,1993,[43],10,120.00,120.00,8.00,500.00,379.00,,200.00,39.00,,Cyl,0.0073,1800.00,
Bradford (LRC_NM),Grauers,1993,[43],13,120.00,120.00,8.00,500.00,364.00,,200.00,80.00,,Cyl,0.006,2300.00,
Bradford (LRC_NM),Grauers,1993,[43],14,120.00,120.00,8.00,500.00,379.00,,200.00,80.00,,Cyl,0.0058,2290.00,
Bradford (LRC_NM),Grauers,1993,[43],23,120.00,120.00,8.00,500.00,379.00,,200.00,31.00,,Cyl,0.0051,1680.00,
Bradford (LRC_NM),Grauers,1993,[43],24,120.00,120.00,8.00,500.00,379.00,,200.00,92.00,,Cyl,0.0073,2430.00,
Bradford (LRC_NM),Schnider,1998,[53],R1,76.60,152.30,3.00,635.00,430.00,,190.00,30.50,,Cyl,0.0039,819.00,
Bradford (LRC_NM),Schnider,1998,[53],R2,76.50,152.80,4.47,635.00,383.00,,214.00,26.00,,Cyl,0.005,1006.00,
Bradford (LRC_NM),Schnider,1998,[53],R3,101.80,152.40,4.32,635.00,413.00,,215.00,26.00,,Cyl,0.0056,1144.00,
Bradford (LRC_NM),Schnider,1998,[53],R4,102.80,152.70,4.57,635.00,365.00,,206.00,23.80,,Cyl,0.0034,1224.00,
Bradford (LRC_NM),Schnider,1998,[53],R5,101.30,151.40,5.72,635.00,324.00,,205.00,23.80,,Cyl,0.0029,1335.00,
Bradford (LRC_NM),Schnider,1998,[53],R6,102.10,151.40,7.34,635.00,358.00,,205.00,23.80,,Cyl,0.0369,1691.00,
Bradford (LRC_NM),Schnider,1998,[53],S1,127.30,127.30,3.15,635.00,356.00,,181.00,30.50,,Cyl,0.0046,917.00,
Bradford (LRC_NM),Schnider,1998,[53],S2,126.90,126.90,4.34,635.00,357.00,,190.00,26.00,,Cyl,0.005,1095.00,
Bradford (LRC_NM),Schnider,1998,[53],S3,126.90,127.00,4.55,635.00,322.00,,205.00,23.80,,Cyl,0.0034,1113.00,
Bradford (LRC_NM),Schnider,1998,[53],S4,125.30,126.50,5.67,635.00,312.00,,204.00,23.80,,Cyl,0.0074,1202.00,
Bradford (LRC_NM),Schnider,1998,[53],S5,126.80,127.20,7.47,635.00,347.00,,205.00,23.80,,Cyl,0.0394,2069.00,
Bradford (LRC_NM),Chung et al.,2001,[54],C4-0,125.00,125.00,3.20,500.00,443.00,,209.00,94.00,,Cyl,,1598.00,
Bradford (LRC_NM),Chung et al.,2001,[54],C8-0,125.00,125.00,3.20,1000.00,443.00,,209.00,94.00,,Cyl,,1586.00,
Bradford (LRC_NM),Chung et al.,2001,[54],C12-0,125.00,125.00,3.20,1500.00,443.00,,209.00,94.00,,Cyl,3.65,1574.00,
Bradford (LRC_NM),Chung et al.,2001,[54],C18-0,125.00,125.00,3.20,2250.00,443.00,,209.00,94.00,,Cyl,13.4,1357.00,
Bradford (LRC_NM),Chung et al.,2001,[54],C24-0,125.00,125.00,3.20,3000.00,443.00,,209.00,94.00,,Cyl,22.8,1144.00,
Bradford (LRC_NM),Chung et al.,2001,[54],C30-0,125.00,125.00,3.20,3750.00,443.00,,209.00,94.00,,Cyl,33.3,909.00,
Bradford (LRC_NM),Han,2002,[109],21,85.00,130.00,2.86,390.00,228.00,,182.00,47.44,,Cyl,,760.00,
Bradford (LRC_NM),Han,2002,[109],22,85.00,130.00,2.86,390.00,228.00,,182.00,47.44,,Cyl,,820.00,
Bradford (LRC_NM),Han,2002,[109],23,80.00,140.00,2.86,420.00,228.00,,182.00,47.44,,Cyl,,880.00,
Bradford (LRC_NM),Han,2002,[109],24,80.00,140.00,2.86,420.00,228.00,,182.00,47.44,,Cyl,,740.00,
Bradford (LRC_NM),Ghannam,2004,[31],1N,100.00,200.00,5.00,2000.00,360.00,,229.00,33.40,,Cyl,4.4,1242.00,"N=normal wt, LW=lightwt, H=no fill"
Bradford (LRC_NM),Ghannam,2004,[31],2N,100.00,200.00,5.00,2000.00,360.00,,229.00,33.40,,Cyl,5.4,1242.00,"N=normal wt, LW=lightwt, H=no fill"
Bradford (LRC_NM),Ghannam,2004,[31],3LW,100.00,200.00,5.00,2000.00,360.00,,229.00,10.00,,Cyl,3.7,1062.00,"N=normal wt, LW=lightwt, H=no fill"
Bradford (LRC_NM),Ghannam,2004,[31],4LW,100.00,200.00,5.00,2000.00,360.00,,229.00,10.00,,Cyl,3.45,1022.00,"N=normal wt, LW=lightwt, H=no fill"
Bradford (LRC_NM),Ghannam,2004,[31],6N,140.00,140.00,4.00,2100.00,366.00,,343.00,33.40,,Cyl,,1011.00,"N=normal wt, LW=lightwt, H=no fill"
Bradford (LRC_NM),Ghannam,2004,[31],7LW,140.00,140.00,4.00,2101.00,366.00,,343.00,10.00,,Cyl,,716.00,"N=normal wt, LW=lightwt, H=no fill"
Bradford (LRC_NM),Ghannam,2004,[31],8N,140.00,140.00,5.00,2100.00,362.00,,232.00,33.40,,Cyl,,1248.00,"N=normal wt, LW=lightwt, H=no fill"
Bradford (LRC_NM),Ghannam,2004,[31],9LW,140.00,140.00,5.00,2100.00,362.00,,232.00,10.00,,Cyl,,1005.00,"N=normal wt, LW=lightwt, H=no fill"
Bradford (LRC_NM),Ghannam,2004,[31],28N,90.00,150.00,3.00,2250.00,320.00,,201.00,33.40,,Cyl,,691.00,"N=normal wt, LW=lightwt, H=no fill"
Bradford (LRC_NM),Ghannam,2004,[31],29N,90.00,150.00,3.00,2251.00,320.00,,201.00,33.40,,Cyl,,638.00,"N=normal wt, LW=lightwt, H=no fill"
Bradford (LRC_NM),Ghannam,2004,[31],30LW,90.00,150.00,3.00,2252.00,320.00,,201.00,10.00,,Cyl,,503.00,"N=normal wt, LW=lightwt, H=no fill"
Bradford (LRC_NM),Ghannam,2004,[31],31LW,90.00,150.00,3.00,2253.00,320.00,,201.00,10.00,,Cyl,,491.00,"N=normal wt, LW=lightwt, H=no fill"
Bradford (LRC_NM),Ghannam,2004,[31],32LW,90.00,150.00,3.00,2254.00,320.00,,201.00,10.00,,Cyl,,515.00,"N=normal wt, LW=lightwt, H=no fill"
Bradford (LRC_NM),Ghannam,2004,[31],33LW,90.00,150.00,3.00,2255.00,320.00,,201.00,10.00,,Cyl,,492.00,"N=normal wt, LW=lightwt, H=no fill"
Bradford (LRC_NM),Ghannam,2004,[31],34N,90.00,150.00,3.00,2256.00,320.00,,201.00,33.40,,Cyl,,738.00,"N=normal wt, LW=lightwt, H=no fill"
Bradford (LRC_NM),Ghannam,2004,[31],35N,90.00,150.00,3.00,2257.00,320.00,,201.00,33.40,,Cyl,,625.00,"N=normal wt, LW=lightwt, H=no fill"
Bradford (LRC_NM),Ghannam,2004,[31],36N,100.00,100.00,2.00,2500.00,240.00,,149.00,33.50,,Cyl,,350.00,"N=normal wt, LW=lightwt, H=no fill"
Bradford (LRC_NM),Ghannam,2004,[31],37N,100.00,100.00,2.00,2501.00,240.00,,149.00,33.50,,Cyl,,360.00,"N=normal wt, LW=lightwt, H=no fill"
Bradford (LRC_NM),Ghannam,2004,[31],38N,100.00,100.00,2.00,2502.00,240.00,,149.00,33.50,,Cyl,,396.00,"N=normal wt, LW=lightwt, H=no fill"
Bradford (LRC_NM),Ghannam,2004,[31],39N,100.00,100.00,2.00,2503.00,240.00,,149.00,33.50,,Cyl,,342.00,"N=normal wt, LW=lightwt, H=no fill"
Bradford (LRC_NM),Ghannam,2004,[31],40LW,100.00,100.00,2.00,2504.00,240.00,,149.00,10.00,,Cyl,,261.00,"N=normal wt, LW=lightwt, H=no fill"
Bradford (LRC_NM),Ghannam,2004,[31],41LW,100.00,100.00,2.00,2505.00,240.00,,149.00,10.00,,Cyl,,240.00,"N=normal wt, LW=lightwt, H=no fill"
Bradford (LRC_NM),Ghannam,2004,[31],42LW,100.00,100.00,2.00,2506.00,240.00,,149.00,10.00,,Cyl,,265.00,"N=normal wt, LW=lightwt, H=no fill"
Bradford (LRC_NM),Ghannam,2004,[31],43LW,100.00,100.00,2.00,2507.00,240.00,,149.00,10.00,,Cyl,,243.00,"N=normal wt, LW=lightwt, H=no fill"
Bradford (LRC_NM),Han & Yao,2004,[14],lssc1-1,200.00,200.00,3.00,2310.00,303.50,,206.50,46.80,,Cyl,,1986.00,"sc=flow, h=hand, v=vib."
Bradford (LRC_NM),Han & Yao,2004,[14],lssc1-2,200.00,200.00,3.00,2311.00,303.50,,206.50,46.80,,Cyl,,2045.00,"sc=flow, h=hand, v=vib."
Bradford (LRC_NM),Han & Yao,2004,[14],lsh1-1,200.00,200.00,3.00,2312.00,303.50,,206.50,46.80,,Cyl,,2280.00,"sc=flow, h=hand, v=vib."
Bradford (LRC_NM),Han & Yao,2004,[14],lsh1-2,200.00,200.00,3.00,2313.00,303.50,,206.50,46.80,,Cyl,,2173.00,"sc=flow, h=hand, v=vib."
Bradford (LRC_NM),Han & Yao,2004,[14],lsv1,200.00,200.00,3.00,2314.00,303.50,,206.50,46.80,,Cyl,,2258.00,"sc=flow, h=hand, v=vib."
Bradford (LRC_NM),Guo et al.,2005,[130],1,150.20,150.20,2.91,1110.00,319.30,,200.00,68.50,,Cyl,,2352.00,
Bradford (LRC_NM),Guo et al.,2005,[130],2,149.50,149.50,2.89,2200.00,319.30,,200.00,68.50,,Cyl,,2077.00,
Bradford (LRC_NM),Guo et al.,2005,[130],3,148.60,148.60,2.93,3101.00,319.30,,200.00,68.50,,Cyl,,1558.00,
Bradford (LRC_NM),Guo et al.,2005,[130],4,151.40,151.40,4.77,1085.00,316.60,,200.00,68.50,,Cyl,,2597.00,
Bradford (LRC_NM),Guo et al.,2005,[130],5,150.00,150.00,4.90,2201.00,316.60,,200.00,68.50,,Cyl,,2381.00,
Bradford (LRC_NM),Guo et al.,2005,[130],6,150.70,150.70,4.89,3100.00,316.60,,200.00,68.50,,Cyl,,1627.00,
Bradford (LRC_NM),Guo et al.,2005,[130],7,134.90,175.70,2.91,993.00,319.30,,200.00,68.50,,Cyl,,2401.00,
Bradford (LRC_NM),Guo et al.,2005,[130],8,136.30,176.50,2.91,1980.00,319.30,,200.00,68.50,,Cyl,,2283.00,
Bradford (LRC_NM),Guo et al.,2005,[130],9,124.60,199.30,2.92,921.00,319.30,,200.00,68.50,,Cyl,,2636.00,
Bradford (LRC_NM),Guo et al.,2005,[130],10,125.90,199.90,2.90,1829.00,319.30,,200.00,68.50,,Cyl,,2303.00,
Bradford (LRC_NM),Luo,1986,[131],1,150.10,150.10,2.02,1050.00,217.48,,200.00,25.90,,Cyl,,800.00,
Bradford (LRC_NM),Luo,1986,[131],2,147.80,147.80,2.02,1050.00,217.48,,200.00,25.90,,Cyl,,650.00,
Bradford (LRC_NM),Luo,1986,[131],3,149.50,149.50,4.31,1050.00,245.54,,200.00,40.70,,Cyl,,1405.00,
Bradford (LRC_NM),Luo,1986,[131],4,149.10,149.10,4.31,1050.00,245.54,,200.00,40.70,,Cyl,,1435.00,
Bradford (LRC_NM),Luo,1986,[131],5,151.00,151.00,6.92,1050.00,292.31,,200.00,25.90,,Cyl,,1640.00,
Bradford (LRC_NM),Luo,1986,[131],6,151.60,151.60,6.92,1050.00,292.31,,200.00,25.90,,Cyl,,1735.00,
Bradford (LRC_NM),Luo,1986,[131],7,151.00,151.00,2.02,1550.00,217.48,,200.00,34.60,,Cyl,,800.00,
Bradford (LRC_NM),Luo,1986,[131],8,150.20,150.20,2.02,1550.00,217.48,,200.00,34.60,,Cyl,,850.00,
Bradford (LRC_NM),Luo,1986,[131],9,151.00,151.00,4.31,1550.00,245.54,,200.00,35.40,,Cyl,,1250.00,
Bradford (LRC_NM),Luo,1986,[131],10,149.80,149.80,4.31,1550.00,245.54,,200.00,39.00,,Cyl,,1350.00,
Bradford (LRC_NM),Luo,1986,[131],11,150.00,150.00,6.92,1550.00,292.31,,200.00,25.90,,Cyl,,1700.00,
Bradford (LRC_NM),Luo,1986,[131],12,149.70,149.70,6.92,1550.00,292.31,,200.00,25.90,,Cyl,,1700.00,
Bradford (LRC_NM),Luo,1986,[131],13,148.70,148.70,4.31,2050.00,245.54,,200.00,25.40,,Cyl,,1080.00,
Bradford (LRC_NM),Luo,1986,[131],14,147.20,147.20,4.31,2050.00,245.54,,200.00,35.40,,Cyl,,1150.00,
Bradford (LRC_NM),Luo,1986,[131],15,149.30,149.30,2.02,2550.00,217.48,,200.00,25.90,,Cyl,,680.00,
Bradford (LRC_NM),Luo,1986,[131],16,148.20,148.20,2.02,2550.00,217.48,,200.00,25.90,,Cyl,,600.00,
Bradford (LRC_NM),Luo,1986,[131],17,148.70,148.70,4.31,2550.00,245.54,,200.00,39.00,,Cyl,,1200.00,
Bradford (LRC_NM),Luo,1986,[131],18,147.70,147.70,4.31,2550.00,245.54,,200.00,39.00,,Cyl,,1175.00,
Bradford (LRC_NM),Luo,1986,[131],19,148.00,148.00,6.92,2550.00,292.31,,200.00,35.40,,Cyl,,1600.00,
Bradford (LRC_NM),Luo,1986,[131],20,148.00,148.00,6.92,2550.00,292.31,,200.00,35.40,,Cyl,,1740.00,
Bradford (LRC_NM),Luo,1986,[131],21,150.00,150.00,4.31,3050.00,245.54,,200.00,36.50,,Cyl,,1300.00,
Bradford (LRC_NM),Luo,1986,[131],22,150.50,150.50,4.31,3198.00,245.54,,200.00,35.40,,Cyl,,1125.00,
Bradford (LRC_NM),Luo,1986,[131],23,150.70,150.70,2.02,3586.00,217.48,,200.00,40.60,,Cyl,,850.00,
Bradford (LRC_NM),Luo,1986,[131],24,148.80,148.80,2.02,3585.00,217.48,,200.00,40.60,,Cyl,,860.00,
Bradford (LRC_NM),Luo,1986,[131],25,150.00,150.00,4.31,3596.00,245.54,,200.00,39.00,,Cyl,,1050.00,
Bradford (LRC_NM),Luo,1986,[131],26,148.20,148.20,4.31,3600.00,245.54,,200.00,39.00,,Cyl,,1075.00,
Bradford (LRC_NM),Luo,1986,[131],27,149.20,149.20,6.92,3583.00,292.31,,200.00,35.40,,Cyl,,1350.00,
Bradford (LRC_NM),Luo,1986,[131],28,150.70,150.70,6.92,3590.00,292.31,,200.00,34.60,,Cyl,,1400.00,
Bradford (LRC_NM),Luo,1986,[131],29,148.20,148.20,4.31,4098.00,245.54,,200.00,36.50,,Cyl,,955.00,
Bradford (LRC_NM),Luo,1986,[131],30,149.70,149.70,4.31,4096.00,245.54,,200.00,36.50,,Cyl,,950.00,
Bradford (LRC_NM),Liu & Gho,2005,[36],1A7-1,100.00,180.00,5.80,540.00,300.00,,200.00,74.70,,Cyl,,2059.00,
Bradford (LRC_NM),Liu & Gho,2005,[36],1A7-2,100.00,180.00,5.80,540.00,300.00,,200.00,74.70,,Cyl,,2019.00,
Bradford (LRC_NM),Liu & Gho,2005,[36],1A8-1,100.00,180.00,5.80,540.00,300.00,,200.00,92.00,,Cyl,,2287.00,
Bradford (LRC_NM),Liu & Gho,2005,[36],1A8-2,100.00,180.00,5.80,540.00,300.00,,200.00,92.00,,Cyl,,2291.00,
Bradford (LRC_NM),Liu & Gho,2005,[36],1A10-1,100.00,180.00,5.80,450.00,300.00,,200.00,56.00,,Cyl,,1815.00,
Bradford (LRC_NM),Liu & Gho,2005,[36],1A10-2,100.00,180.00,5.80,450.00,300.00,,200.00,56.00,,Cyl,,1763.00,
Bradford (LRC_NM),Liu & Gho,2005,[36],1A11-1,100.00,180.00,5.80,540.00,300.00,,200.00,56.00,,Cyl,,1725.00,
Bradford (LRC_NM),Liu & Gho,2005,[36],1A11-2,100.00,180.00,5.80,540.00,300.00,,200.00,56.00,,Cyl,,1742.00,
Bradford (LRC_NM),Liu & Gho,2005,[36],1A13-1,100.00,180.00,5.80,480.00,300.00,,200.00,56.00,,Cyl,,1947.00,
Bradford (LRC_NM),Liu & Gho,2005,[36],1A13-2,100.00,180.00,5.80,480.00,300.00,,200.00,56.00,,Cyl,,1912.00,
Bradford (LRC_NM),Liu & Gho,2005,[36],1A14-1,100.00,180.00,5.80,570.00,300.00,,200.00,56.00,,Cyl,,2035.00,
Bradford (LRC_NM),Liu & Gho,2005,[36],1A14-2,100.00,180.00,5.80,570.00,300.00,,200.00,56.00,,Cyl,,2138.00,
Bradford (LRC_NM),Liu et al.,2003,[37],C5-1,80.10,120.70,4.18,360.00,550.00,,200.00,56.60,,Cyl,,1450.00,
Bradford (LRC_NM),Liu et al.,2003,[37],C5-2,80.60,119.30,4.18,360.00,550.00,,200.00,56.60,,Cyl,,1425.00,
Bradford (LRC_NM),Liu et al.,2003,[37],C6-1,80.60,119.60,4.18,360.00,550.00,,200.00,65.70,,Cyl,,1560.00,
Bradford (LRC_NM),Liu et al.,2003,[37],C6-2,80.60,120.50,4.18,360.00,550.00,,200.00,65.70,,Cyl,,1700.00,
Bradford (LRC_NM),Liu et al.,2003,[37],C7-1,121.50,179.70,4.18,540.00,550.00,,200.00,56.60,,Cyl,,2530.00,
Bradford (LRC_NM),Liu et al.,2003,[37],C8-1,119.80,180.40,4.18,540.00,550.00,,200.00,65.70,,Cyl,,2970.00,
Bradford (LRC_NM),Liu et al.,2003,[37],C8-2,121.30,179.20,4.18,540.00,550.00,,200.00,65.70,,Cyl,,2590.00,
Bradford (LRC_NM),Liu et al.,2003,[37],C9-1,81.40,160.20,4.18,480.00,550.00,,200.00,56.60,,Cyl,,1710.00,
Bradford (LRC_NM),Liu et al.,2003,[37],C9-2,80.50,160.70,4.18,480.00,550.00,,200.00,56.60,,Cyl,,1820.00,
Bradford (LRC_NM),Liu et al.,2003,[37],C10-1,81.00,160.10,4.18,480.00,550.00,,200.00,65.70,,Cyl,,1880.00,
Bradford (LRC_NM),Liu et al.,2003,[37],C10-2,80.10,160.60,4.18,480.00,550.00,,200.00,65.70,,Cyl,,2100.00,
Bradford (LRC_NM),Liu et al.,2003,[37],C11-1,101.20,199.80,4.18,600.00,550.00,,200.00,56.60,,Cyl,,2350.00,
Bradford (LRC_NM),Liu et al.,2003,[37],C11-2,98.90,200.20,4.18,600.00,550.00,,200.00,56.60,,Cyl,,2380.00,
Bradford (LRC_NM),Liu et al.,2003,[37],C12-1,102.10,199.20,4.18,600.00,550.00,,200.00,65.70,,Cyl,,2900.00,
Bradford (LRC_NM),Liu et al.,2003,[37],C12-2,99.60,199.80,4.18,600.00,550.00,,200.00,65.70,,Cyl,,2800.00,
Bradford (LRC_NM),Liu Dalin,2005,[127],R2-1,100.00,150.00,4.00,450.00,495.00,,200.00,58.40,,Cyl,,1735.00,
Bradford (LRC_NM),Liu Dalin,2005,[127],R2-2,100.00,150.00,4.00,450.00,495.00,,200.00,58.40,,Cyl,,1778.00,
Bradford (LRC_NM),Liu Dalin,2005,[127],R3-1,90.00,180.00,4.00,540.00,495.00,,200.00,58.40,,Cyl,,1773.00,
Bradford (LRC_NM),Liu Dalin,2005,[127],R3-2,90.00,180.00,4.00,540.00,495.00,,200.00,58.40,,Cyl,,1795.00,
Bradford (LRC_NM),Liu Dalin,2005,[127],R5-1,110.00,160.00,4.00,480.00,495.00,,200.00,58.40,,Cyl,,1982.00,
Bradford (LRC_NM),Liu Dalin,2005,[127],R5-2,110.00,160.00,4.00,480.00,495.00,,200.00,58.40,,Cyl,,1923.00,
Bradford (LRC_NM),Liu Dalin,2005,[127],R6-1,100.00,190.00,4.00,570.00,495.00,,200.00,58.40,,Cyl,,2049.00,
Bradford (LRC_NM),Liu Dalin,2005,[127],R6-2,100.00,190.00,4.00,570.00,495.00,,200.00,58.40,,Cyl,,2124.00,
Bradford (LRC_NM),Liu Dalin,2005,[127],R8-1,90.00,130.00,4.00,390.00,495.00,,200.00,77.60,,Cyl,,1752.00,
Bradford (LRC_NM),Liu Dalin,2005,[127],R8-2,90.00,130.00,4.00,390.00,495.00,,200.00,77.60,,Cyl,,1806.00,
Bradford (LRC_NM),Liu Dalin,2005,[127],R9-1,80.00,160.00,4.00,480.00,495.00,,200.00,77.60,,Cyl,,1878.00,
Bradford (LRC_NM),Liu Dalin,2005,[127],R9-2,80.00,160.00,4.00,480.00,495.00,,200.00,77.60,,Cyl,,1858.00,
Bradford (LRC_NM),Ye Zaili,2001,[128],53,101.50,162.90,2.00,480.00,305.10,,200.00,49.40,,Cyl,,1068.00,
Bradford (LRC_NM),Ye Zaili,2001,[128],56,100.30,163.90,1.99,480.00,305.10,,200.00,49.40,,Cyl,,1080.00,
Bradford (LRC_NM),Ye Zaili,2001,[128],57,102.70,160.80,2.04,480.00,305.10,,200.00,49.40,,Cyl,,1080.00,
Bradford (LRC_NM),Ye Zaili,2001,[128],80,105.90,161.40,2.96,480.00,255.10,,200.00,49.40,,Cyl,,1420.00,
Bradford (LRC_NM),Ye Zaili,2001,[128],83,105.70,158.20,2.93,480.00,255.10,,200.00,49.40,,Cyl,,1440.00,
Bradford (LRC_NM),Ye Zaili,2001,[128],14,103.30,159.10,4.80,480.00,347.30,,200.00,49.40,,Cyl,,1875.00,
Bradford (LRC_NM),Ye Zaili,2001,[128],25,102.40,156.70,4.80,480.00,347.30,,200.00,49.40,,Cyl,,1915.00,
Bradford (LRC_NM),Ye Zaili,2001,[128],7,104.40,158.80,4.85,480.00,347.30,,200.00,49.40,,Cyl,,1820.00,
Bradford (LRC_NM),Ye Zaili,2001,[128],16,121.60,188.40,4.88,480.00,347.30,,200.00,49.40,,Cyl,,2260.00,
Bradford (LRC_NM),Ye Zaili,2001,[128],17,120.40,190.90,4.83,570.00,347.30,,200.00,49.40,,Cyl,,2510.00,
Bradford (LRC_NM),Ye Zaili,2001,[128],140,102.10,160.20,2.00,570.00,305.10,,200.00,58.60,,Cyl,,1555.00,
Bradford (LRC_NM),Ye Zaili,2001,[128],132,99.60,162.80,2.13,480.00,305.10,,200.00,58.60,,Cyl,,1460.00,
Bradford (LRC_NM),Ye Zaili,2001,[128],104,98.50,162.30,2.00,480.00,305.10,,200.00,58.60,,Cyl,,1545.00,
Bradford (LRC_NM),Ye Zaili,2001,[128],131,105.10,159.10,2.93,480.00,255.10,,200.00,58.60,,Cyl,,1610.00,
Bradford (LRC_NM),Ye Zaili,2001,[128],139,102.20,163.80,2.93,480.00,255.10,,200.00,58.60,,Cyl,,1680.00,
Bradford (LRC_NM),Ye Zaili,2001,[128],141,104.50,162.60,3.04,480.00,255.10,,200.00,58.60,,Cyl,,1640.00,
Bradford (LRC_NM),Ye Zaili,2001,[128],121,103.40,156.90,4.71,480.00,347.30,,200.00,58.60,,Cyl,,2090.00,
Bradford (LRC_NM),Ye Zaili,2001,[128],164,106.90,162.00,4.81,480.00,347.30,,200.00,58.60,,Cyl,,2320.00,
Bradford (LRC_NM),Ye Zaili,2001,[128],165,102.60,158.90,4.74,480.00,347.30,,200.00,58.60,,Cyl,,2060.00,
Bradford (LRC_NM),Ye Zaili,2001,[128],138,119.70,164.60,2.01,480.00,305.10,,200.00,58.60,,Cyl,,1800.00,
Bradford (LRC_NM),Ye Zaili,2001,[128],115,121.00,194.80,4.72,570.00,347.30,,200.00,49.40,,Cyl,,2700.00,
Bradford (LRC_NM),Ye Zaili,2001,[128],123,121.70,189.60,4.81,570.00,347.30,,200.00,49.40,,Cyl,,2680.00,
Bradford (LRC_NM),Ye Zaili,2001,[128],54,100.70,162.70,2.97,480.00,255.10,,200.00,49.40,,Cyl,,1080.00,
Bradford (LRC_NM),Zhang and Guo,2007,[96],S-K3-1,149.30,149.30,3.64,1350.00,289.00,,200.00,44.00,,Cyl,,1552.00,
Bradford (LRC_NM),Zhang and Guo,2007,[96],R-K3-1,99.60,200.60,3.56,1800.00,289.00,,200.00,44.00,,Cyl,,1461.00,
Mark (RCFT_C+PBC),Chapman & Neogi,1966,[24],DF3,114.30,114.30,9.63,406.40,254.07,,,32.13,,Cyl,,2442.07,Data from Knowles and Park (1970)
Mark (RCFT_C+PBC),Chapman & Neogi,1966,[24],DF4,114.86,114.86,4.39,406.40,254.07,,,32.13,,Cyl,,896.76,Data from Knowles and Park (1970)
Mark (RCFT_C+PBC),Knowles & Park,1969,[25],Column-13,76.20,76.20,3.35,1727.20,324.05,375.76,,35.85,,Cyl,,355.86,Concrete Strength from Knowles and Park (1970)
Mark (RCFT_C+PBC),Knowles & Park,1969,[25],Column-14,76.20,76.20,3.35,1422.40,324.05,375.76,,34.03,,Cyl,,385.22,Concrete Strength from Knowles and Park (1970)
Mark (RCFT_C+PBC),Knowles & Park,1969,[25],Column-15,76.20,76.20,3.35,1117.60,324.05,375.76,,46.75,,Cyl,,422.58,Concrete Strength from Knowles and Park (1970)
Mark (RCFT_C+PBC),Knowles & Park,1969,[25],Column-16,76.20,76.20,3.35,812.80,324.05,375.76,,45.06,,Cyl,,462.62,Concrete Strength from Knowles and Park (1970)
Mark (RCFT_C+PBC),Knowles & Park,1969,[25],Column-17,76.20,76.20,3.35,508.00,324.05,375.76,,40.85,,Cyl,,505.76,Concrete Strength from Knowles and Park (1970)
Mark (RCFT_C+PBC),Knowles & Park,1969,[25],Column-18,76.20,76.20,3.35,254.00,324.05,375.76,,40.85,,Cyl,,511.55,Concrete Strength from Knowles and Park (1970)
Mark (RCFT_C+PBC),Bridge,1976,[49],SHC-2,204.00,203.30,10.01,3050.00,290.00,,,31.10,,Cyl,,2869.00,
Mark (RCFT_C+PBC),Lin,1988,[67],D7,150.00,150.00,0.70,480.00,245.17,,,22.56,,,,558.00,
Mark (RCFT_C+PBC),Lin,1988,[67],D8,150.00,150.00,0.70,800.00,245.17,,,22.56,,,,611.93,
Mark (RCFT_C+PBC),Lin,1988,[67],D10,150.00,150.00,1.40,800.00,245.17,,,22.56,,,,711.96,
Mark (RCFT_C+PBC),Lin,1988,[67],D12,150.00,150.00,2.10,800.00,245.17,,,22.56,,,,793.36,
Mark (RCFT_C+PBC),Lin,1988,[67],D13,150.00,200.00,0.70,480.00,245.17,,,22.56,,,,795.32,
Mark (RCFT_C+PBC),Lin,1988,[67],D14,150.00,200.00,0.70,800.00,245.17,,,22.56,,,,705.10,
Mark (RCFT_C+PBC),Lin,1988,[67],D16,150.00,200.00,1.40,800.00,245.17,,,22.56,,,,881.62,
Mark (RCFT_C+PBC),Lin,1988,[67],D18,150.00,200.00,2.10,800.00,245.17,,,22.56,,,,844.35,
Mark (RCFT_C+PBC),Lin,1988,[67],E7,150.00,150.00,0.70,480.00,245.17,,,33.73,,,,747.27,
Mark (RCFT_C+PBC),Lin,1988,[67],E10,150.00,150.00,1.40,800.00,245.17,,,35.30,,,,973.80,
Mark (RCFT_C+PBC),Lin,1988,[67],E15,150.00,200.00,1.40,480.00,245.17,,,33.73,,,,1172.88,
Mark (RCFT_C+PBC),Lin,1988,[67],E18,150.00,200.00,2.10,800.00,245.17,,,35.30,,,,1268.00,
Mark (RCFT_C+PBC),Shakir-Khalil & Mouli,1990,[51],Stub-1,80.00,120.00,5.00,200.00,357.50,,,35.70,,Cyl,,850.00,
Mark (RCFT_C+PBC),Shakir-Khalil & Mouli,1990,[51],Stub-2,80.00,120.00,5.00,200.00,341.00,,,38.80,,Cyl,,900.00,
Mark (RCFT_C+PBC),Shakir-Khalil & Mouli,1990,[51],Stub-3,80.00,120.00,5.00,200.00,341.00,,,40.50,,Cyl,,920.00,
Mark (RCFT_C+PBC),Shakir-Khalil & Mouli,1990,[51],Stub-4,80.00,120.00,5.00,200.00,362.60,,,39.10,,Cyl,,950.00,
Mark (RCFT_C+PBC),Shakir-Khalil & Mouli,1990,[51],Stub-5,80.00,120.00,5.00,200.00,362.60,,,36.00,,Cyl,,955.00,
Mark (RCFT_C+PBC),Shakir-Khalil & Mouli,1990,[51],Stub-6a,100.00,150.00,5.00,100.00,346.70,,,38.50,,Cyl,,1370.00,
Mark (RCFT_C+PBC),Shakir-Khalil & Mouli,1990,[51],Stub-6b,100.00,150.00,5.00,200.00,346.70,,,38.50,,Cyl,,1210.00,
Mark (RCFT_C+PBC),Shakir-Khalil & Mouli,1990,[51],Stub-7a,100.00,150.00,5.00,100.00,346.70,,,38.30,,Cyl,,1340.00,
Mark (RCFT_C+PBC),Shakir-Khalil & Mouli,1990,[51],Stub-7b,100.00,150.00,5.00,200.00,346.70,,,38.30,,Cyl,,1200.00,
Mark (RCFT_C+PBC),Shakir-Khalil & Mouli,1990,[51],Stub-8a,100.00,150.00,5.00,100.00,340.00,,,38.70,,Cyl,,1300.00,
Mark (RCFT_C+PBC),Shakir-Khalil & Mouli,1990,[51],Stub-8b,100.00,150.00,5.00,200.00,340.00,,,38.70,,Cyl,,1190.00,
Mark (RCFT_C+PBC),Shakir-Khalil & Mouli,1990,[51],Stub-9a,100.00,150.00,5.00,100.00,340.00,,,39.60,,Cyl,,1320.00,
Mark (RCFT_C+PBC),Shakir-Khalil & Mouli,1990,[51],Stub-9b,100.00,150.00,5.00,200.00,340.00,,,39.60,,Cyl,,1200.00,
Mark (RCFT_C+PBC),Shakir-Khalil & Mouli,1990,[51],6,100.00,150.00,5.00,2940.00,346.70,,,38.50,,Cyl,,1003.00,
Mark (RCFT_C+PBC),Matsui & Tsuda,1996,[72],C4-0,150.00,150.00,4.50,600.00,438.36,490.33,,31.87,,,,1597.50,
Mark (RCFT_C+PBC),Matsui & Tsuda,1996,[72],C8-0,150.00,150.00,4.50,1200.00,438.36,490.33,,31.87,,,,1585.74,
Mark (RCFT_C+PBC),Matsui & Tsuda,1996,[72],C12-0,150.00,150.00,4.50,1800.00,438.36,490.33,,31.87,,,,1572.99,
Mark (RCFT_C+PBC),Matsui & Tsuda,1996,[72],C18-0,150.00,150.00,4.50,2700.00,438.36,490.33,,31.87,,,,1356.26,
Mark (RCFT_C+PBC),Matsui & Tsuda,1996,[72],C24-0,150.00,150.00,4.50,3600.00,438.36,490.33,,31.87,,,,1143.46,
Mark (RCFT_C+PBC),Matsui & Tsuda,1996,[72],C30-0,150.00,150.00,4.50,4500.00,438.36,490.33,,31.87,,,,909.08,
Mark (RCFT_C+PBC),Han & Yao,2003a,[15],M-1-1,130.00,130.00,2.65,780.00,340.10,,,22.00,,Cube,,760.00,
Mark (RCFT_C+PBC),Han & Yao,2003a,[15],M-1-2,130.00,130.00,2.65,780.00,340.10,,,22.00,,Cube,,770.00,
Mark (RCFT_C+PBC),Han & Yao,2003a,[15],H-1-1,130.00,130.00,2.65,780.00,340.10,,,22.00,,Cube,,690.00,
Mark (RCFT_C+PBC),Han & Yao,2003a,[15],H-1-2,130.00,130.00,2.65,780.00,340.10,,,22.00,,Cube,,739.00,
Mark (RCFT_C+PBC),Han & Yao,2003a,[15],M-2-1,240.00,360.00,2.65,1440.00,340.10,,,22.00,,Cube,,2300.00,
Mark (RCFT_C+PBC),Han & Yao,2003a,[15],M-2-2,240.00,360.00,2.65,1440.00,340.10,,,22.00,,Cube,,2250.00,
Mark (RCFT_C+PBC),Han & Yao,2003a,[15],H-2-1,240.00,360.00,2.65,1440.00,340.10,,,22.00,,Cube,,1610.00,
Mark (RCFT_C+PBC),Han & Yao,2003a,[15],H-2-2,240.00,360.00,2.65,1440.00,340.10,,,22.00,,Cube,,1600.00,
Mark (RCFT_C+PBC),Han & Yao,2003a,[15],M-3-1,130.00,195.00,2.65,780.00,340.10,,,22.00,,Cube,,980.00,
Mark (RCFT_C+PBC),Han & Yao,2003a,[15],M-3-2,130.00,195.00,2.65,780.00,340.10,,,22.00,,Cube,,960.00,
Mark (RCFT_C+PBC),Han & Yao,2003a,[15],H-3-1,130.00,195.00,2.65,780.00,340.10,,,22.00,,Cube,,880.00,
Mark (RCFT_C+PBC),Han & Yao,2003a,[15],H-3-2,130.00,195.00,2.65,780.00,340.10,,,22.00,,Cube,,900.00,
Mark (RCFT_C+PBC),Han & Yao,2003a,[15],M-6-1,130.00,195.00,2.65,2340.00,340.10,,,22.00,,Cube,,890.00,
Mark (RCFT_C+PBC),Han & Yao,2003a,[15],M-6-2,130.00,195.00,2.65,2340.00,340.10,,,22.00,,Cube,,815.00,
Mark (RCFT_C+PBC),Han & Yao,2003a,[15],H-6-1,130.00,195.00,2.65,2340.00,340.10,,,22.00,,Cube,,645.00,
Mark (RCFT_C+PBC),Han & Yao,2003a,[15],H-6-2,130.00,195.00,2.65,2340.00,340.10,,,22.00,,Cube,,625.00,
Mark (RCFT_C+PBC),Han & Yao,2003a,[15],M-8-1,90.00,135.00,2.65,540.00,340.10,,,22.00,,Cube,,580.00,
Mark (RCFT_C+PBC),Han & Yao,2003a,[15],M-8-2,90.00,135.00,2.65,540.00,340.10,,,22.00,,Cube,,592.00,
Mark (RCFT_C+PBC),Han & Yao,2003a,[15],H-8-1,90.00,135.00,2.65,540.00,340.10,,,22.00,,Cube,,570.00,
Mark (RCFT_C+PBC),Han & Yao,2003a,[15],H-8-2,90.00,135.00,2.65,540.00,340.10,,,22.00,,Cube,,552.00,
Mark (RCFT_C+PBC),Han & Yao,2003a,[15],M-9-1,120.00,240.00,2.65,720.00,340.10,,,22.00,,Cube,,1140.00,
Mark (RCFT_C+PBC),Han & Yao,2003a,[15],M-9-2,120.00,240.00,2.65,720.00,340.10,,,22.00,,Cube,,1032.00,
Mark (RCFT_C+PBC),Han & Yao,2003a,[15],H-9-1,120.00,240.00,2.65,720.00,340.10,,,22.00,,Cube,,968.00,
Mark (RCFT_C+PBC),Han & Yang,2003,[94],R-1,60.00,100.00,2.93,600.00,293.50,,,34.30,,Cube,,490.00,
Mark (RCFT_C+PBC),Han & Yang,2003,[94],R-3,80.00,100.00,2.93,600.00,293.50,,,34.30,,Cube,,680.00,
Mark (RCFT_C+PBC),Han & Yang,2003,[94],R-5,60.00,120.00,2.93,600.00,293.50,,,34.30,,Cube,,570.00,
Mark (RCFT_C+PBC),Han & Yang,2003,[94],R-7,90.00,120.00,2.93,600.00,293.50,,,34.30,,Cube,,825.00,
Mark (RCFT_C+PBC),Han & Yao ,2003b,[16],S-1,120.00,120.00,2.65,360.00,340.00,,,20.10,,Cube,,640.00,
Mark (RCFT_C+PBC),Han & Yao,2003b,[16],SP-1,120.00,120.00,2.65,360.00,340.00,,,20.10,,Cube,,664.00,PreloadedSteel
Mark (RCFT_C+PBC),Han & Yao,2003b,[16],S-3,120.00,120.00,2.65,360.00,340.00,,,36.00,,Cube,,816.00,
Mark (RCFT_C+PBC),Han & Yao,2003b,[16],SP-3,120.00,120.00,2.65,360.00,340.00,,,36.00,,Cube,,812.00,PreloadedSteel
Mark (RCFT_C+PBC),Han & Yao,2003b,[16],L-2,120.00,120.00,2.65,1400.00,340.00,,,36.00,,Cube,,769.00,
Mark (RCFT_C+PBC),Han & Yao,2003b,[16],LP-2,120.00,120.00,2.65,1400.00,340.00,,,36.00,,Cube,,730.00,PreloadedSteel
Mark (RCFT_C+PBC),Ghannam et al.,2004,[31],C1-N,100.00,200.00,5.00,2000.00,360.00,,,33.40,,Cube,,1242.00,
Mark (RCFT_C+PBC),Ghannam et al.,2004,[31],C2-N,100.00,200.00,5.00,2000.00,360.00,,,33.40,,Cube,,1242.00,
Mark (RCFT_C+PBC),Ghannam et al.,2004,[31],C3-LW,100.00,200.00,5.00,2000.00,360.00,,,10.00,,Cube,,1062.00,
Mark (RCFT_C+PBC),Ghannam et al.,2004,[31],C4-LW,100.00,200.00,5.00,2000.00,360.00,,,10.00,,Cube,,1022.00,
Mark (RCFT_C+PBC),Ghannam et al.,2004,[31],C6-N,140.00,140.00,4.00,2100.00,366.00,,,33.40,,Cube,,1011.00,
Mark (RCFT_C+PBC),Ghannam et al.,2004,[31],C7-LW,140.00,140.00,4.00,2100.00,366.00,,,10.00,,Cube,,716.00,
Mark (RCFT_C+PBC),Ghannam et al.,2004,[31],C8-N,140.00,140.00,5.00,2100.00,362.00,,,33.40,,Cube,,1248.00,
Mark (RCFT_C+PBC),Ghannam et al.,2004,[31],C9-LW,140.00,140.00,5.00,2100.00,362.00,,,10.00,,Cube,,1005.00,
Mark (RCFT_C+PBC),Ghannam et al.,2004,[31],C28-N,90.00,150.00,3.00,2250.00,320.00,,,33.40,,Cube,,691.00,
Mark (RCFT_C+PBC),Ghannam et al.,2004,[31],C29-N,90.00,150.00,3.00,2250.00,320.00,,,33.40,,Cube,,638.00,
Mark (RCFT_C+PBC),Ghannam et al.,2004,[31],C30-LW,90.00,150.00,3.00,2250.00,320.00,,,10.00,,Cube,,503.00,
Mark (RCFT_C+PBC),Ghannam et al.,2004,[31],C31-LW,90.00,150.00,3.00,2250.00,320.00,,,10.00,,Cube,,491.00,
Mark (RCFT_C+PBC),Ghannam et al.,2004,[31],C32-LW,90.00,150.00,3.00,2250.00,320.00,,,10.00,,Cube,,515.00,
Mark (RCFT_C+PBC),Ghannam et al.,2004,[31],C33-LW,90.00,150.00,3.00,2250.00,320.00,,,10.00,,Cube,,492.00,
Mark (RCFT_C+PBC),Ghannam et al.,2004,[31],C34-N,90.00,150.00,3.00,2250.00,320.00,,,33.40,,Cube,,738.00,
Mark (RCFT_C+PBC),Ghannam et al.,2004,[31],C35-N,90.00,150.00,3.00,2250.00,320.00,,,33.40,,Cube,,625.00,
Mark (RCFT_C+PBC),Ghannam et al.,2004,[31],C36-N,100.00,100.00,2.00,2500.00,240.00,,,33.40,,Cube,,350.00,
Mark (RCFT_C+PBC),Ghannam et al.,2004,[31],C37-N,100.00,100.00,2.00,2500.00,240.00,,,33.40,,Cube,,360.00,
Mark (RCFT_C+PBC),Ghannam et al.,2004,[31],C38-N,100.00,100.00,2.00,2500.00,240.00,,,33.40,,Cube,,396.00,
Mark (RCFT_C+PBC),Ghannam et al.,2004,[31],C39-N,100.00,100.00,2.00,2500.00,240.00,,,33.40,,Cube,,342.00,
Mark (RCFT_C+PBC),Ghannam et al.,2004,[31],C40LW,100.00,100.00,2.00,2500.00,240.00,,,10.00,,Cube,,261.00,
Mark (RCFT_C+PBC),Ghannam et al.,2004,[31],C41LW,100.00,100.00,2.00,2500.00,240.00,,,10.00,,Cube,,240.00,
Mark (RCFT_C+PBC),Ghannam et al.,2004,[31],C42LW,100.00,100.00,2.00,2500.00,240.00,,,10.00,,Cube,,265.00,
Mark (RCFT_C+PBC),Ghannam et al.,2004,[31],C43LW,100.00,100.00,2.00,2500.00,240.00,,,10.00,,Cube,,243.00,
Mark (RCFT_C+PBC),Han et al.,2004,[61],S-1,100.00,100.00,2.93,600.00,293.50,,,34.30,,Cube,,802.00,
Mark (RCFT_C+PBC),Han et al.,2004,[61],S-2,120.00,120.00,2.93,600.00,293.50,,,34.30,,Cube,,1054.00,
Mark (RCFT_C+PBC),Han & Yao,2004,[16],sssc-1,200.00,200.00,3.00,600.00,303.50,,,58.50,,Cube,,2458.00,
Mark (RCFT_C+PBC),Han & Yao,2004,[16],sssc-2,200.00,200.00,3.00,600.00,303.50,,,58.50,,Cube,,2594.00,
Mark (RCFT_C+PBC),Han & Yao,2004,[16],ssh-1,200.00,200.00,3.00,600.00,303.50,,,58.50,,Cube,,2306.00,
Mark (RCFT_C+PBC),Han & Yao,2004,[16],ssh-2,200.00,200.00,3.00,600.00,303.50,,,58.50,,Cube,,2284.00,
Mark (RCFT_C+PBC),Han & Yao,2004,[16],ssv-1,200.00,200.00,3.00,600.00,303.50,,,58.50,,Cube,,2550.00,
Mark (RCFT_C+PBC),Han & Yao,2004,[16],ssv-2,200.00,200.00,3.00,600.00,303.50,,,58.50,,Cube,,2587.00,
Mark (RCFT_C+PBC),Han & Yao,2004,[16],lssc1-1,200.00,200.00,3.00,2310.00,303.50,,,58.50,,Cube,,1986.00,
Mark (RCFT_C+PBC),Han & Yao,2004,[16],lssc1-2,200.00,200.00,3.00,2310.00,303.50,,,58.50,,Cube,,2045.00,
Mark (RCFT_C+PBC),Han & Yao,2004,[16],lsh1-1,200.00,200.00,3.00,2310.00,303.50,,,58.50,,Cube,,2280.00,
Mark (RCFT_C+PBC),Han & Yao,2004,[16],lsh1-2,200.00,200.00,3.00,2310.00,303.50,,,58.50,,Cube,,2173.00,
Mark (RCFT_C+PBC),Han & Yao,2004,[16],lsv1,200.00,200.00,3.00,2310.00,303.50,,,58.50,,Cube,,2258.00,
Mark (RCFT_C+PBC),Sakino et al. ,2004,[80],CR4-A-2,148.00,148.00,4.38,444.00,262.00,300.00,,25.40,,Cyl,,1153.00,
Mark (RCFT_C+PBC),Sakino et al. ,2004,[80],CR4-A-4-1,148.00,148.00,4.38,444.00,262.00,300.00,,40.50,,Cyl,,1414.00,
Mark (RCFT_C+PBC),Sakino et al. ,2004,[80],CR4-A-4-2,148.00,148.00,4.38,444.00,262.00,300.00,,40.50,,Cyl,,1402.00,
Mark (RCFT_C+PBC),Sakino et al. ,2004,[80],CR4-A-8,148.00,148.00,4.38,444.00,262.00,300.00,,77.00,,Cyl,,2108.00,
Mark (RCFT_C+PBC),Sakino et al. ,2004,[80],CR4-C-2,215.00,215.00,4.38,645.00,262.00,300.00,,25.40,,Cyl,,1777.00,
Mark (RCFT_C+PBC),Sakino et al. ,2004,[80],CR4-C-4-1,215.00,215.00,4.38,645.00,262.00,300.00,,41.10,,Cyl,,2424.00,
Mark (RCFT_C+PBC),Sakino et al. ,2004,[80],CR4-C-4-2,215.00,215.00,4.38,645.00,262.00,300.00,,41.10,,Cyl,,2393.00,
Mark (RCFT_C+PBC),Sakino et al. ,2004,[80],CR4-C-8,215.00,215.00,4.38,645.00,262.00,300.00,,80.30,,Cyl,,3837.00,
Mark (RCFT_C+PBC),Sakino et al. ,2004,[80],CR4-D-2,323.00,323.00,4.38,969.00,262.00,300.00,,25.40,,Cyl,,3367.00,
Mark (RCFT_C+PBC),Sakino et al. ,2004,[80],CR4-D-4-1,323.00,323.00,4.38,969.00,262.00,300.00,,41.10,,Cyl,,4950.00,
Mark (RCFT_C+PBC),Sakino et al. ,2004,[80],CR4-D-4-2,323.00,323.00,4.38,969.00,262.00,300.00,,41.10,,Cyl,,4830.00,
Mark (RCFT_C+PBC),Sakino et al. ,2004,[80],CR4-D-8,324.00,324.00,4.38,972.00,262.00,300.00,,80.30,,Cyl,,7481.00,
Mark (RCFT_C+PBC),Sakino et al. ,2004,[80],CR6-A-2,144.00,144.00,6.36,432.00,618.00,651.00,,25.40,,Cyl,,2572.00,
Mark (RCFT_C+PBC),Sakino et al. ,2004,[80],CR6-A-4-1,144.00,144.00,6.36,432.00,618.00,651.00,,40.50,,Cyl,,2808.00,
Mark (RCFT_C+PBC),Sakino et al. ,2004,[80],CR6-A-4-2,144.00,144.00,6.36,432.00,618.00,651.00,,40.50,,Cyl,,2765.00,
Mark (RCFT_C+PBC),Sakino et al. ,2004,[80],CR6-A-8,144.00,144.00,6.36,432.00,618.00,651.00,,77.00,,Cyl,,3399.00,
Mark (RCFT_C+PBC),Sakino et al. ,2004,[80],CR6-C-2,211.00,211.00,6.36,633.00,618.00,651.00,,25.40,,Cyl,,3920.00,
Mark (RCFT_C+PBC),Sakino et al. ,2004,[80],CR6-C-4-1,211.00,211.00,6.36,633.00,618.00,651.00,,40.50,,Cyl,,4428.00,
Mark (RCFT_C+PBC),Sakino et al. ,2004,[80],CR6-C-4-2,211.00,211.00,6.36,633.00,618.00,651.00,,40.50,,Cyl,,4484.00,
Mark (RCFT_C+PBC),Sakino et al. ,2004,[80],CR6-C-8,211.00,211.00,6.36,633.00,618.00,651.00,,77.00,,Cyl,,5758.00,
Mark (RCFT_C+PBC),Sakino et al. ,2004,[80],CR6-D-2,319.00,319.00,6.36,957.00,618.00,651.00,,25.40,,Cyl,,6320.00,
Mark (RCFT_C+PBC),Sakino et al. ,2004,[80],CR6-D-4-1,319.00,319.00,6.36,957.00,618.00,651.00,,41.10,,Cyl,,7780.00,
Mark (RCFT_C+PBC),Sakino et al. ,2004,[80],CR6-D-4-2,318.00,318.00,6.36,954.00,618.00,651.00,,41.10,,Cyl,,7473.00,
Mark (RCFT_C+PBC),Sakino et al. ,2004,[80],CR6-D-8,319.00,319.00,6.36,957.00,618.00,651.00,,85.10,,Cyl,,10357.00,
Mark (RCFT_C+PBC),Sakino et al. ,2004,[80],CR8-A-2,120.00,120.00,6.47,360.00,835.00,908.00,,25.40,,Cyl,,2819.00,
Mark (RCFT_C+PBC),Sakino et al. ,2004,[80],CR8-A-4-1,120.00,120.00,6.47,360.00,835.00,908.00,,40.50,,Cyl,,2957.00,
Mark (RCFT_C+PBC),Sakino et al. ,2004,[80],CR8-A-4-2,120.00,120.00,6.47,360.00,835.00,908.00,,40.50,,Cyl,,2961.00,
Mark (RCFT_C+PBC),Sakino et al. ,2004,[80],CR8-A-8,119.00,119.00,6.47,357.00,835.00,908.00,,77.00,,Cyl,,3318.00,
Mark (RCFT_C+PBC),Sakino et al. ,2004,[80],CR8-C-2,175.00,175.00,6.47,525.00,835.00,908.00,,25.40,,Cyl,,4210.00,
Mark (RCFT_C+PBC),Sakino et al. ,2004,[80],CR8-C-4-1,175.00,175.00,6.47,525.00,835.00,908.00,,40.50,,Cyl,,4493.00,
Mark (RCFT_C+PBC),Sakino et al. ,2004,[80],CR8-C-4-2,175.00,175.00,6.47,525.00,835.00,908.00,,40.50,,Cyl,,4542.00,
Mark (RCFT_C+PBC),Sakino et al. ,2004,[80],CR8-C-8,175.00,175.00,6.47,525.00,835.00,908.00,,77.00,,Cyl,,5366.00,
Mark (RCFT_C+PBC),Sakino et al. ,2004,[80],CR8-D-2,265.00,265.00,6.47,795.00,835.00,908.00,,25.40,,Cyl,,6546.00,
Mark (RCFT_C+PBC),Sakino et al. ,2004,[80],CR8-D-4-1,264.00,264.00,6.47,792.00,835.00,908.00,,41.10,,Cyl,,7117.00,
Mark (RCFT_C+PBC),Sakino et al. ,2004,[80],CR8-D-4-2,265.00,265.00,6.47,795.00,835.00,908.00,,41.10,,Cyl,,7172.00,
Mark (RCFT_C+PBC),Sakino et al. ,2004,[80],CR8-D-8,265.00,265.00,6.47,795.00,835.00,908.00,,80.30,,Cyl,,8990.00,
Mark (RCFT_C+PBC),Sakino et al.,2004,[80],CR4-A-4-3,210.00,210.00,5.48,630.00,294.00,381.00,,39.10,,Cyl,,3183.00,
Mark (RCFT_C+PBC),Sakino et al.,2004,[80],CR4-A-9,211.00,211.00,5.48,633.00,294.00,381.00,,91.10,,Cyl,,4773.00,
Mark (RCFT_C+PBC),Sakino et al.,2004,[80],CR4-C-4-3,210.00,210.00,4.50,630.00,277.00,364.00,,39.10,,Cyl,,2713.00,
Mark (RCFT_C+PBC),Sakino et al.,2004,[80],CR4-C-9,211.00,211.00,4.50,633.00,277.00,364.00,,91.10,,Cyl,,4371.00,
Mark (RCFT_C+PBC),Sakino et al.,2004,[80],CR6-A-4-3,211.00,211.00,8.83,633.00,536.00,727.00,,39.10,,Cyl,,5898.00,
Mark (RCFT_C+PBC),Sakino et al.,2004,[80],CR6-A-9,211.00,211.00,8.83,633.00,536.00,727.00,,91.10,,Cyl,,7008.00,
Mark (RCFT_C+PBC),Sakino et al.,2004,[80],CR6-C-4-3,204.00,204.00,5.95,612.00,540.00,772.00,,39.10,,Cyl,,4026.00,
Mark (RCFT_C+PBC),Sakino et al.,2004,[80],CR6-C-9,204.00,204.00,5.95,612.00,540.00,772.00,,91.10,,Cyl,,5303.00,
Mark (RCFT_C+PBC),Sakino et al.,2004,[80],CR8-A-4-3,180.00,180.00,9.45,540.00,825.00,927.00,,39.10,,Cyl,,6803.00,
Mark (RCFT_C+PBC),Sakino et al.,2004,[80],CR8-A-9,180.00,180.00,9.45,540.00,825.00,927.00,,91.10,,Cyl,,7402.00,
Mark (RCFT_C+PBC),Sakino et al.,2004,[80],CR8-C-4-3,180.00,180.00,6.60,540.00,824.00,941.00,,39.10,,Cyl,,5028.00,
Mark (RCFT_C+PBC),Sakino et al.,2004,[80],CR8-C-9,180.00,180.00,6.60,540.00,824.00,941.00,,91.10,,Cyl,,5873.00,
Mark (RCFT_C+PBC),Tao et al.,2007,[95],UCFT1-1,200.00,200.00,2.50,1190.00,270.00,346.00,,58.30,,Cyl,,2260.00,
Mark (RCFT_C+PBC),Tao et al.,2007,[95],UCFT2-1,200.00,200.00,2.50,2340.00,270.00,346.00,,58.30,,Cyl,,2305.00,
Mark (RCFT_C+PBC),Yu et al.,2008,[81],S30-1,100.00,100.00,1.90,300.00,404.00,,,121.60,,Cyl,,1209.00,
Mark (RCFT_C+PBC),Yu et al.,2008,[81],S30-2,100.00,100.00,1.90,300.00,404.00,,,121.60,,Cyl,,1220.00,
Mark (RCFT_C+PBC),Yu et al.,2008,[81],S30-3,100.00,100.00,1.90,300.00,404.00,,,121.60,,Cyl,,1190.00,
Mark (RCFT_C+PBC),Yu et al.,2008,[81],S30-4,100.00,100.00,1.90,300.00,404.00,,,121.60,,Cyl,,1220.00,
Mark (RCFT_C+PBC),Yu et al.,2008,[81],S90-1,100.00,100.00,1.90,900.00,404.00,,,121.60,,Cyl,,1013.00,
Mark (RCFT_C+PBC),Yu et al.,2008,[81],S90-2,100.00,100.00,1.90,900.00,404.00,,,121.60,,Cyl,,1010.00,
Mark (RCFT_C+PBC),Yu et al.,2008,[81],S150-1,100.00,100.00,1.90,1500.00,404.00,,,121.60,,Cyl,,915.00,
Mark (RCFT_C+PBC),Yu et al.,2008,[81],S150-2,100.00,100.00,1.90,1500.00,404.00,,,121.60,,Cyl,,945.00,
Mark (RCFT_C+PBC),Yu et al.,2008,[81],S300-1,100.00,100.00,1.90,3000.00,404.00,,,121.60,,Cyl,,474.00,
Mark (RCFT_C+PBC),Yu et al.,2008,[81],S300-2,100.00,100.00,1.90,3000.00,404.00,,,121.60,,Cyl,,466.00,
Mark (RCFT_C+PBC),Yang & Han,2012,[86],Scfst-1,150.00,150.00,3.00,675.00,324.40,466.50,,52.60,,Cyl,,1516.00,
Mark (RCFT_C+PBC),Yang & Han,2012,[86],Scfst-2,150.00,150.00,3.00,900.00,324.40,466.50,,52.60,,Cyl,,1599.00,
Mark (RCFT_C+PBC),Ding et al.,2014,[100],SST1-A,249.60,249.60,3.70,750.00,324.30,,,40.40,,Cyl,,3131.00,
Mark (RCFT_C+PBC),Ding et al.,2014,[100],SST1-B,251.00,251.00,3.75,750.00,324.30,,,40.40,,Cyl,,2832.00,
Mark (RCFT_C+PBC),Ding et al.,2014,[100],SST1-C,251.10,251.10,3.73,750.00,324.30,,,40.40,,Cyl,,2677.00,Weld failure prior to maximum strength
Mark (RCFT_C+PBC),Aslani et al.,2015,[101],SC1B,70.00,70.00,5.00,210.00,701.00,754.00,,21.00,,Cyl,,1367.00,Tubes had stiffener plates at the member ends
Mark (RCFT_C+PBC),Aslani et al.,2015,[101],SC2B,100.00,100.00,5.00,300.00,701.00,754.00,,21.00,,Cyl,,1934.00,Tubes had stiffener plates at the member ends
Mark (RCFT_C+PBC),Aslani et al.,2015,[101],SC3B,125.00,125.00,5.00,375.00,701.00,754.00,,21.00,,Cyl,,2348.00,Tubes had stiffener plates at the member ends
Mark (RCFT_C+PBC),Aslani et al.,2015,[101],SC4B,150.00,150.00,5.00,450.00,701.00,754.00,,21.00,,Cyl,,2828.00,Tubes had stiffener plates at the member ends
Mark (RCFT_C+PBC),Aslani et al.,2015,[101],HSSC1,110.00,110.00,5.00,330.00,701.00,754.00,,54.50,,Cyl,,2203.00,Tubes had stiffener plates at the member ends
Mark (RCFT_C+PBC),Aslani et al.,2015,[101],HSSC2,110.00,110.00,5.00,330.00,701.00,754.00,,54.50,,Cyl,,2234.00,Tubes had stiffener plates at the member ends
Mark (RCFT_C+PBC),Aslani et al.,2015,[101],HSSC3,140.00,140.00,5.00,420.00,701.00,754.00,,54.50,,Cyl,,2942.00,Tubes had stiffener plates at the member ends
Mark (RCFT_C+PBC),Aslani et al.,2015,[101],HSSC4,140.00,140.00,5.00,420.00,701.00,754.00,,54.50,,Cyl,,2840.00,Tubes had stiffener plates at the member ends
Mark (RCFT_C+PBC),Aslani et al.,2015,[101],HSSC5,170.00,170.00,5.00,510.00,701.00,754.00,,54.50,,Cyl,,3118.00,Tubes had stiffener plates at the member ends
